Repository: seminaia/obsidian-my-vault

# Calendar Home

Obsidian vault whose homepage is a TaskNotes calendar/agenda. This page describes the setup and how to reproduce it exactly on another machine.

## Restore on another device

1. Clone the repository and open it in Obsidian 1.14.5.
2. Check that **TaskNotes 4.14.0** and **Homepage 4.6.0** are installed. Both plugin folders are tracked, so the code is already in `.obsidian/plugins/`.
3. Quit Obsidian completely.
4. Run `./Scripts/calendar-home.sh --repair`.
5. Reopen Obsidian.

The repair step enables the two plugins and the **Bases** / **Daily notes** core plugins, points Homepage at the agenda, and reapplies the TaskNotes patch. It does not overwrite your Bases or settings.

File: Sources/A review on in-situ methanation based on CO2H2O Co-electrolysis in solid oxide electrolytic cells addressing the thermo-kinetic mismatch.md (part 2 of 3)
---
From this perspective, the NEMCA effect provides a route to partially overcome the thermodynamic and process constraints of conventional SOEC operation, opening a promising strategy for boosting methanation performance beyond what is expected from equilibrium considerations alone. To quantify the extent of electrochemical promotion in different systems, researchers have introduced normalized descriptors such as the rate enhancement ratio (ρ) and the NEMCA factor (|Λ|) which allow more direct comparison of electrochemical promotion effects across different catalyst and reactor configurations. The results in confirm that electrochemical promotion is not limited to idealized model systems, but can also be realized under more realistic reactor conditions and comparatively high flow rates, and suggest that the magnitude of NEMCA promotion depends strongly on catalyst composition, the type of ionic conductor, and the applied polarization conditions. At the same time, evaluation of electrochemical promotion should not rely solely on ρ and |Λ|. Additional metrics, including the absolute enhancement of CH <sub>4</sub> formation rate, turnover frequency (TOF) changes under polarization, reduction in apparent activation energy, and Faradaic efficiency toward methane, should also be considered when benchmarking methanation performance. A more comprehensive assessment using these parameters will be important for clarifying the true catalytic contribution of electrochemical promotion and for guiding the rational design of next-generation thermo-electrocatalytic SOEC cathodes.

Table 3. Summary of NEMCA and electric-field promotion effects in CO <sub>2</sub> hydrogenation/methanation.

| Reference | Catalyst | Electrolyte/Method | Temperature (°C) | Electric field/Polarization | Rate enhancement ratio ρ | NEMCA factor \|Λ\| | Key kinetic effect |
| --- | --- | --- | --- | --- | --- | --- | --- |
| Kokkinou et al., 2023 \[\] | Rh film | YSZ | 380–430 | ±0.8 mA or ±1.5 V | ρ(CH <sub>4</sub>) = 1.7–11; ρ(CO) = 0.84–0.94 | \|Λ(CH <sub>4</sub>)\| ≈ 0.23–0.62; \|Λ(CO)\| ≈ 0.13–0.29 | Polarization enhances CH <sub>4</sub> formation and slightly suppresses CO; stronger CH <sub>4</sub> promotion under cathodic current; inverted-volcano dependence of CH <sub>4</sub> rate on potential |
| Kotsiras et al., 2018 \[\] | Ru film/Ru-Co catalyst | BZY | 250–450 | ±1.5 V | ρ(CH <sub>4</sub>) ≈ 1.3; increases with catalyst loading | up to ∼60 | Anodic polarization promotes CH <sub>4</sub> formation and suppresses CO; cathodic polarization shows opposite behavior; CH <sub>4</sub> selectivity is tunable |
| Ruiz et al., 2024 \[\] | Cu thin film | BZCY | 325–550 | −2 to+2 V | 1.1–1.4 | 5.5–5.9 | Moderate electrochemical promotion observed; optimal CH <sub>4</sub> selectivity (94.2%) at −0.5 V and 450 °C |
| Theleritis et al., 2012 \[\] | Ru catalyst | YSZ | 200–300 | −1.3 to +1.3 V | ∼2–4 | 10–10 <sup>3</sup> | Oxygen ion supply from the electrolyte enhances CH <sub>4</sub> formation and suppresses CO formation |
| Wakamatsu et al., 2024 \[\] | Ni (111), Ni (211), Ni (100) | DFT + microkinetic simulation | \-- | 0–±0.5 V Å <sup>−1</sup> | NR | NR | Electric field modifies adsorption energies and reaction barriers of rate-determining steps; CH <sub>4</sub> formation rate increases with field strength |

The rate enhancement ratio ρ is defined as:

*r* <sub>0</sub> denotes the open-circuit rate, while *r* represents the steady-state rate following polarization.

The NEMCA factor (epistemic Faraday efficiency) is defined as:

Δ *r* is the applied current, I is the applied current, and F is the Faraday constant.

NR = Not Reported.

However, quantitative evaluation of the NEMCA effect in SOEC-assisted methanation is still limited, experimental evidence regarding the identities of reaction intermediates and the catalytic pathways on polarized catalyst surfaces remains poorly understood, and the respective roles of electrocatalytic and thermal catalytic processes remain difficult to disentangle. Addressing these fundamental issues will be essential for the rational design of next-generation thermo-electrocatalytic SOEC systems.

#### 3.1.3. Representative strategies of cathode for SOEC-assisted in-situ methanation

Based on the above dialectical analysis, we could summarize three architectural strategies of cathode materials from the perspective of rebalancing the competition between electrolysis and methanation: (i) electrolysis-optimized cermets, (ii) catalytically tunable mixed-conducting oxides, and (iii) multifunctional architectures that directly couple thermal catalysis and electrocatalysis (). Conventional Ni-based electrodes generally favor syngas formation via the RWGS reaction, and their degradation (i.e., Ni coarsening) leads to a decline in the long-term stability of SOECs. The oxide-based electrodes mainly contribute to improved structural stability rather than strong methanation activity. By contrast, thermo-electrocatalytic coupling architectures have consistently delivered the highest methane selectivity, often exceeding 70–90%. These observations suggest that the most promising systems are those that integrate multiple functionalities through carefully engineered catalytic interfaces, which are most directly confront the temperature mismatch.

Table 4. Representative strategies for SOEC-assisted in-situ methanation.

<table><thead><tr><th>Design strategies</th><th>Representative system</th><th>T (°C)</th><th>Current density (mA cm <sup>−2</sup>)</th><th>CO <sub>2</sub> conversion (%)</th><th>CH <sub>4</sub> selectivity/yield (%)</th><th>Catalytic strategy</th></tr></thead><tbody><tr><td rowspan="5">I. Electrolysis-dominated electrodes</td><td>Ni-YSZ []</td><td>800</td><td>470</td><td>66–75</td><td>41/11.8</td><td>Conventional Ni catalyst enabling electrolysis-driven methanation</td></tr><tr><td>Ni-YSZ (high Ni loading) []</td><td>250–350</td><td>–</td><td>86</td><td>>99/∼86</td><td>Highly dispersed Ni catalyst enabling low-temperature methanation</td></tr><tr><td>Ni-GDC []</td><td>400</td><td>82</td><td>80</td><td>CH <sub>4</sub> /H <sub>2</sub> ≈ 40%/48%</td><td>NEMCA-induced promotion of CO <sub>x</sub> methanation</td></tr><tr><td>Ni-YSZ (doped Ni-SDC) []</td><td>700-800</td><td>2150-2960</td><td>enhanced</td><td>Limited CH <sub>4</sub> (Primarily SOEC electrolysis)</td><td>Composition-engineered Ni cermet favoring RWGS-driven syngas production</td></tr><tr><td>Ni-Fe alloy []</td><td>∼800</td><td>–</td><td>enhanced</td><td>limited CH <sub>4</sub></td><td>In-situ Ni-Fe alloy promoting RWGS and syngas formation</td></tr><tr><td rowspan="4">II. Catalytically tunable oxide electrodes</td><td>LST-CGO + Fe catalyst layer []</td><td>650</td><td>85</td><td>11.5</td><td>–/2.8</td><td>External Fe catalyst enabling thermocatalytic methanation</td></tr><tr><td>NiFe@SFM-SDC []</td><td>800</td><td>2660</td><td>–</td><td>limited CH <sub>4</sub></td><td>Exsolved Ni-Fe nanoparticles with oxygen-vacancy enrichment</td></tr><tr><td>LSTM-Fe <sub>0.1</sub> []</td><td>850</td><td>780</td><td>–</td><td>mainly CO</td><td>B-site Fe exsolution forming a stable metal-oxide interface</td></tr><tr><td>La <sub>0.5</sub> Ba <sub>0.5</sub> Mn <sub>0.7</sub> Co <sub>0.3</sub> O <sub>3-δ</sub> []</td><td>800–850</td><td>1010</td><td>–</td><td>mainly CO/H <sub>2</sub></td><td>Co-exsolution with redox-active perovskite surface</td></tr><tr><td rowspan="9">III. Thermo-electrocatalytic coupling architectures</td><td>Ni-Fe/CGO-coated Ni-YSZ []</td><td>525</td><td>150</td><td>72</td><td><strong>94/67</strong></td><td>Functional methanation coating layer</td></tr><tr><td>Cu-Sn/CGO-coated Ni-YSZ []</td><td>525</td><td>150</td><td>30</td><td><strong>75/22</strong></td><td>Bimetallic catalytic layer for CO <sub>2</sub> hydrogenation</td></tr><tr><td>Ni-LSCFO-coated Ni-YSZ []</td><td>525</td><td>150</td><td>4.1</td><td>7.6/1.1</td><td>Perovskite catalytic coating modifies surface kinetics</td></tr><tr><td>Ru/Ni-GDC []</td><td>600</td><td>200</td><td>30</td><td>∼45</td><td>Hydrogen spillover-enhanced methanation</td></tr><tr><td>Pd/Ni-GDC []</td><td>600</td><td>200</td><td>18</td><td>∼45</td><td>Electrochemical promotion of methanation (NEMCA)</td></tr><tr><td>YSZ-SSC/GDC-coated Ni-YSZ []</td><td>450</td><td>14</td><td>44–70</td><td><strong>74</strong> – <strong>99.6</strong></td><td>Catalyst layer + downstream fixed-bed methanation</td></tr><tr><td>Cu/BZCY/Ni-BZCY []</td><td>325–550</td><td>10–300</td><td>10–50</td><td><strong>50</strong> – <strong>80</strong></td><td>Electrochemically assisted methanation (strong NEMCA)</td></tr><tr><td>Fe-Ag/Fe-GDC-Ag []</td><td>500–700</td><td>0.56–75</td><td>40–90</td><td>yield up to 2.42</td><td>Fe-mediated CO hydrogenation with GDC-assisted CO <sub>2</sub> reduction</td></tr><tr><td>Co/Ni-YSZ []</td><td>500-700</td><td>120-150/--</td><td>57%</td><td>CH <sub>4</sub> concentration reached 2.1% at OCV</td><td>Bimodal Co distribution with high-surface-area active sites.</td></tr></tbody></table>

Methane selectivity and CO <sub>2</sub> conversion are reported when available in the literature; otherwise, representative electrolysis performance metrics are shown.

Future advances in direct methane synthesis in SOECs will likely rely on the rational integration of electrochemical intermediate generation, catalytic hydrogenation pathways, and thermo-electrocatalytic coupling mechanisms. Key research priorities include enhancing catalyst durability under long-term operating conditions, elucidating hydrogen spillover behavior and metal-support interactions, and quantitatively assessing electrochemical promotion effects.

### 3.2. Anode electrodes and electrolytes: matching the requirements of cathode-centered in-situ methanation

Compared with cathode materials, oxygen electrodes and electrolytes play a more indirect but equally important role in SOEC in-situ methanation. Their significance lies not only in improving electrochemical efficiency but also in determining whether the cathode can operate within a temperature range and interfacial environment suitable for the coupling of co-electrolysis and methanation. From this perspective, the design of oxygen electrodes and electrolytes should not be considered separately from cathode development. Instead, they should be evaluated according to how effectively they support cathode-centered medium-temperature operation, reduce ohmic and polarization losses, and maintain stable electrode-electrolyte interfaces under strongly coupled thermo-electrochemical conditions.

#### 3.2.1. Anodes (oxygen electrodes): reducing polarization loss to mitigate the thermo-kinetic mismatch

Although methane is formed at the cathode, the oxygen electrode strongly influences the overall cell efficiency by determining polarization resistance, accessible operating temperature, and long-term stability. In particular, lowering oxygen-electrode polarization losses can reduce the high-temperature requirement typically needed for efficient co-electrolysis, thereby enabling SOEC operation at lower temperatures where methanation is thermodynamically more favorable.

Early oxygen-electrode materials such as Sr-doped lanthanum manganite (LSM) \[,,, \] are not well suited for low-temperature SOEC operation because their predominantly electronic conductivity confines the oxygen evolution reaction (OER) to the three-phase boundary (TPB), resulting in a limited active area, sluggish kinetics, and a need for relatively high operating temperatures due to poor oxygen-ion transport. This further aggravates the mismatch between the optimal conditions for electrolysis and methanation. To address these limitations, mixed ionic-electronic conductors (MIECs), including La <sub>0.6</sub> Sr <sub>0.4</sub> Co <sub>0.2</sub> Fe <sub>0.8</sub> O <sub>3</sub> (LSCF) \[,\], Ba <sub>0.5</sub> Sr <sub>0.5</sub> Co <sub>0.8</sub> Fe <sub>0.2</sub> O <sub>3</sub> (BSCF) \[\], La <sub>2– <em>x</em></sub> Sr <sub><em>x</em></sub> Co <sub>0.5</sub> Ni <sub>0.5</sub> O <sub>4±δ</sub> (LSCN) \[\], and Co- and Sr-free alternatives like Ba <sub>0.95</sub> LaFeO <sub>3-δ</sub> (BLF) \[\], have been widely explored, as their dual ionic/electronic conductivity extends the electrochemically active region beyond the TPB, thereby improving OER kinetics and lowering polarization resistance at medium temperatures (500–650 °C).

Moreover, oxygen electrodes with tailored microstructures \[\], increased porosity, and improved surface oxygen exchange rates further enable efficient oxygen evolution at intermediate temperatures. This reduces the overall cell voltage needed for co-electrolysis and increases the fraction of thermal energy utilized, which is especially impactful in two-temperature-zone reactor designs. For example, the use of Ruddlesden-Popper (RP) oxides \[,,, \] and SFM-based double perovskites \[,\], has been shown to enhance durability and lower polarization resistance while preserving compatibility with cathode-side methanation conditions (). Furthermore, composite electrodes \[,\] and nanostructured electrodes prepared by impregnation, exsolution, or heterostructure construction \[\], integrating complementary properties of multiple phases (e.g., electronic/ionic conductivity), exhibit superior electrical conductivity and electrochemical activity to synergistically support low-temperature cathode functionality.

![](https://ars.els-cdn.com/content/image/1-s2.0-S2772970226000143-gr15.jpg)

Download: Download high-res image (992KB)

Additionally, to support the development of proton-conducting electrolytes that are better suited for in-situ methanation, future research on oxygen electrode materials should focus on developing tri-conductive oxides (TCOs) capable of simultaneously conducting oxygen ions, electrons, and protons.

#### 3.2.2. Electrolytes: lowering the effective operating temperature and stabilizing cathode interfaces

An ideal electrolyte for this application should have high ionic conductivity, negligible electronic leakage, sufficient gas tightness, and good chemical compatibility with adjacent electrodes. Just as importantly, it should maintain phase stability and strong interfacial adhesion under the wide oxygen partial pressure gradient encountered during SOEC operation \[,,,,, \]. For in-situ methanation, these requirements become even stricter because the electrolyte must support long-term operation under conditions where cathode materials are exposed to reactive CO <sub>2</sub>, H <sub>2</sub> O, CO, H <sub>2</sub>, CH <sub>4</sub> mixtures and possible carbon-forming environments, which means the electrolyte should not be judged only by ionic conductivity under traditional SOEC conditions, but by whether it can help establish a lower-temperature operating window while maintaining chemical and mechanical stability.

Traditional YSZ-based electrolytes remain widely used because of their excellent chemical and structural stability; however, their relatively low ionic conductivity at intermediate temperatures generally requires SOECs to operate above 700 °C. Although such temperatures are acceptable for co-electrolysis, they are not ideal for methanation. In contrast, medium-temperature electrolytes such as Sc- or Sc/Y-stabilized ZrO <sub>2</sub>, Ln <sub>2</sub> O <sub>3</sub> (Ln = Dy, Er, Y, Gd, Nd, La)-doped ẟ-Bi <sub>2</sub> O <sub>3</sub>, Gd/Sm/Y-doped CeO <sub>2</sub>, and perovskite oxides based on BaCeO <sub>3-ẟ</sub>, BaZrO <sub>3-ẟ</sub>, and BaCe <sub>x</sub> Zr <sub>1-x</sub> O <sub>3-ẟ</sub>. Perovskite oxides, such as La <sub>0.9</sub> Sr <sub>0.1</sub> Ga <sub>0.8</sub> Mg <sub>0.2</sub> O <sub>3</sub> (LSGM) are more attractive for direct methane synthesis because they help lower the cell operating temperature. Among them, LSGM has shown particularly promising performance in methane-producing SOEC systems, with reports of 50% CH <sub>4</sub> yield at 550 °C and 1.3 V, and even higher CO <sub>2</sub> conversion under pressurized counter-current operation \[,,,,,,\]. These results illustrate that electrolyte selection is closely tied to the ability of the cathode to function as both an electrolysis electrode and a methanation-active interface.

Proton-conducting perovskite electrolytes based on BaZrO <sub>3</sub>, BaCeO <sub>3,</sub> and their solid solutions have also received considerable attention because they can enable lower-temperature operation than oxygen-ion conductors \[\]. Their lower activation energy for ionic transport makes them attractive for narrowing the thermo-kinetic mismatch. To improve both conductivity and stability, a large number of doped systems have been developed, including BZCYYb-type materials \[,, \]. Chen et al. \[\] further reported Si-doped BZCYYb, which retained good electrochemical performance while improving mechanical hardness. From the perspective of direct methanation, the importance of these proton-conducting electrolytes lies in their potential to shift the entire cell toward a more methanation-compatible temperature regime. In addition to the development of novel low- and medium-temperature electrolyte materials, nanotechnology, high-entropy modification, and other material enhancement techniques have demonstrated significant potential in enhancing the ionic conductivity and durability of low-temperature SOEC electrolytes. This improvement can be attributed to their unique surface and interfacial properties, as well as the effects associated with nano- and high-entropy materials \[,\].

At the same time, electrolyte compatibility with the cathode cannot be overlooked. Some promising electrolytes, such as LSGM, may react with conventional Ni-based fuel electrodes during fabrication or long-term operation \[\]. This means that a high-conductivity electrolyte is not necessarily an optimal choice unless it can be matched with cathode materials that maintain interfacial stability. Therefore, electrolyte development for in-situ methanation should follow a co-design principle, in which ionic transport properties, sintering behavior, chemical compatibility, and cathode integration are considered together.

Beyond compositional optimization, reducing electrolyte thickness is another effective approach for decreasing ohmic resistance and expanding the medium-temperature operating window. Accordingly, electrode-supported thin-electrolyte configurations have become increasingly important in direct-methanation SOECs.

More broadly, oxygen electrodes and electrolytes should be regarded as supporting components within a cathode-centered in-situ methanation system, rather than as isolated elements optimized independently. Future material development should move beyond the separate optimization of individual cell components and instead focus on the integrated matching of cathode, oxygen electrode, and electrolyte. In the context of direct methane synthesis, the goal is not simply to maximize electrolysis current density, but to establish a stable and efficient operating window in which electrolysis and methanation can proceed synergistically. From this perspective, oxygen electrodes should minimize the kinetic penalties associated with lower-temperature electrolysis, while electrolytes should reduce ohmic losses and maintain stable interfaces with multifunctional cathodes. Only through this kind of system-level materials coordination can the full potential of SOEC-based in-situ methanation be realized.

## 4\. Reactor design for SOEC in-situ methanation: addressing thermo-kinetic mismatch

The mismatch of temperature makes reactor design more than a simple issue of cell geometry. Its main role is to create a reaction environment in which electrolysis and methanation can be coupled as effectively as possible \[,\]. From this viewpoint, current reactor designs can be discussed according to how they deal with the temperature mismatch and organize the reaction field.

### 4.1. Configuration comparison: single-temperature-zone vs. two-temperature-zone reactors

#### 4.1.1. Single-temperature-zone reactors

Single-temperature-zone systems are the simplest approach to reactor design, where the cathode acts as both the electrolysis electrode and the methanation-active surface, or is directly coupled with an additional catalyst layer. Planar SOECs are the most common implementation (a), offering structural simplicity and high power-density. Fuel-electrode-supported cells reduce ohmic losses through thinner electrolytes, making lower-temperature operation feasible and slightly favoring methanation. Metal-supported cells may provide additional benefits in heat management, although their long-term durability still requires further validation \[\]. However, methane formation remains thermodynamically and kinetically limited under uniform high-temperature conditions, as demonstrated by low yields from electrolyte-supported (∼0.2% CH <sub>4</sub> \[\]) and cathode-supported (∼0.286% CH <sub>4</sub> \[\]) SOECs. Although increased pressure and gas flow optimization can promote methane formation, single-zone designs fundamentally cannot resolve the intrinsic temperature mismatch between electrolysis and methanation, and their practical performance continues to rely heavily on improvements in cathode materials and catalyst design which discussed in section.

![](https://ars.els-cdn.com/content/image/1-s2.0-S2772970226000143-gr16.jpg)

Download: Download high-res image (408KB)

#### 4.1.2. Two-temperature-zone reactors

In two-temperature-zone configurations, electrolysis and methanation are spatially separated so that each process can proceed under its respective optimal conditions. Tubular and microtubular reactors are particularly well suited to this strategy (b), as their axial geometry naturally enables temperature zoning. For example, Chen et al. \[\] reported a CH <sub>4</sub> yield of 11.84% in a tubular reactor, while Lei et al. \[\] further increased the yield to 21.1% using a microtubular design. Additional improvements in CO <sub>2</sub> conversion and methane yield can be achieved through pressurization \[\] and optimization of the relative lengths of the two temperature zones \[\].

Despite their advantages, dual-zone reactors pose considerable engineering challenges, especially in elongated tubular systems, where axial temperature gradients can generate substantial thermomechanical stress and thus compromise structural integrity \[\]. Therefore, maintaining stable temperature gradients and alleviating thermal stress are key considerations in the design of two-temperature-zone SOEC reactors.

Flow-field optimization has emerged as an effective strategy to address these issues. Reported studies indicate that rotating L-shaped flow fields can achieve the most uniform gas distribution and the highest hydrogen production efficiency, although thermal stress may become concentrated at rib edges. In contrast, parallel flow fields exhibit the lowest thermal stress and are therefore more suitable for durability-oriented designs \[\]. Rectangular flow channels have also been shown to improve fuel utilization compared with square and trapezoidal geometries, albeit at the expense of less uniform stress distribution \[\]. Meanwhile, cross-flow configurations provide a promising balance between electrochemical performance and mechanical stability by simultaneously enhancing hydrogen production efficiency and reducing thermal stress \[\]. Counter-flow arrangements further improve temperature uniformity, while the use of metal foam as a flow distributor can lower both the average temperature and thermal stress, although this may involve trade-offs in pressure drop and fabrication complexity \[\]. Beyond flow-field design, additional thermal-management strategies have also proven effective in improving temperature uniformity and relieving stress throughout reactor components. These include external air cooling \[\], the integration of planar high-temperature heat pipes \[\], regulation of inlet gas temperature, and dynamic adjustment of anode gas flow \[\]. Collectively, these approaches not only enhance SOEC performance and durability, but also provide important guidance for the design and long-term stable operation of dual-zone tubular reactors.

To combine the respective advantages of planar and tubular architectures, flat-tubular SOECs have also been proposed \[\] (c). These systems offer a potential compromise between compactness and mechanical robustness. However, research on flat-tubular SOEC reactors remains relatively limited. Further experimental and modeling studies are still needed to optimize operating conditions, understand thermal matching among materials, and establish the theoretical basis required for structural design and practical engineering implementation of flat-tubular SOECs \[\]. Several common reactor configurations for direct methanation by SOEC are shown in.

Table 5. Comparison of reactor Configurations for SOEC in-situ methanation.

| Reactor Configuration | Thermal Management Complexity | Mechanical Stress | CH <sub>4</sub> Yield (%) | Scale-up Potential |
| --- | --- | --- | --- | --- |
| Planar (single-zone) | Low | Moderate | <1 | High |
| Tubular (dual-zone) | High | High | 10–21 | Moderate (fabrication limits) |
| Flat-tubular | Moderate | Moderate | Limited data (<5) | Promising, but unproven |
| Microtubular (dual-zone) | High | High | Up to 21 | Experimental scale only |

### 4.2. Flow-field designs: the potential to mitigate the temperature mismatch

The role of flow-field engineering in thermal management extends beyond the mitigation of thermal stress, as it also offers an effective route to alleviate thermo-kinetic mismatch. Advanced flow-channel geometries, including trapezoidal \[\], elliptical \[\], and X-type designs \[\], can improve localized heat transfer by modifying gas-flow behavior and enhancing interactions between reactants and reactive surfaces. In doing so, these configurations promote more uniform heat and mass transfer, reduce local “dead zones,” and facilitate more consistent oxygen transport to active reaction sites. For example, staggered or discrete rib structures \[\] enable multidirectional gas diffusion while reducing oxygen concentration gradients beneath the ribs, thereby shortening diffusion pathways and accelerating reactant replenishment. These effects are particularly relevant to SOECs, where improved transport and thermal uniformity can help relieve local temperature–reaction mismatches.

More sophisticated geometries, such as trapezoidal flow channels \[\], offer additional advantages by extending gas residence time. In SOEC systems targeting methane production, longer residence times for CO <sub>2</sub>, H <sub>2</sub>, and CO increase contact between gaseous reactants and catalytic sites, thereby promoting the hydrogenation of CO to methane. At the same time, the gradual tapering of ribs and channels helps optimize flow distribution, suppress hot-spot formation, and maintain more uniform heat transfer along the channel. Such features are especially important in two-temperature-zone SOECs, where precise regulation of reactant transport and temperature is required to balance the distinct demands of electrolysis and methanation.

Although most of these advances in flow-field design have been developed in the context of SOFCs, the underlying principles are highly transferable to SOEC systems. Therefore, adapting optimized flow fields and current-path designs from SOFC research holds considerable promise for improving SOEC operational stability and methane-production efficiency. In this sense, flow-field engineering provides not only a practical foundation for enhancing in-situ methane synthesis, but also a broader design framework for SOEC applications requiring precise thermal and kinetic control.

In addition, appropriate catalyst placement within the flow field is critical for thermally intensified reactor designs. Direct catalyst coating on the cathode surface (a) can enhance methane selectivity, with reported CH <sub>4</sub> selectivity reaching 44%, but this strategy also increases sensitivity to temperature fluctuations. By contrast, combining cathode-supported catalyst coating with a downstream fixed-bed catalyst \[\] can significantly improve both CO <sub>2</sub> conversion (∼70.5%) and CH <sub>4</sub> selectivity (∼99.6%) by extending gas residence time and redistributing the heat released during methanation (b and c).

![](https://ars.els-cdn.com/content/image/1-s2.0-S2772970226000143-gr17.jpg)

Download: Download high-res image (894KB)

Overall, single-temperature-zone reactors are simple, but their methane yield is limited by the narrow overlap between electrolysis and methanation conditions. Two-temperature-zone reactors provide a more direct solution by separating the two functions in space, although they also introduce greater thermal and mechanical complexity. Flow-engineered and thermally intensified reactors further improve local matching by optimizing heat transfer, residence time, and catalyst utilization. To mitigate the temperature mismatch, high-performance reactor design for SOEC in-situ methanation should be understood as a combined problem of geometry, support configuration, catalyst placement, pressure, and flow arrangement \[,,,,,\], rather than a simple choice of reactor shape.

## 5\. Conclusion and outlook

The development of SOEC-based in-situ methanation is fundamentally limited by the thermo-kinetic mismatch between high-temperature co-electrolysis and low-temperature methanation. This mismatch represents the core scientific and engineering challenge of the field and also explains why meaningful progress cannot rely on the isolated optimization of any single component, but instead requires the coordinated advancement of reaction mechanisms, functional materials, and reactor configurations.

From a mechanistic standpoint, methane formation in SOECs results from the coupling of several pathways, including direct electrochemical CO <sub>2</sub> reduction, the RWGS reaction, thermocatalytic hydrogenation, and carbon-related side reactions. Nevertheless, the relative contributions of these pathways under realistic operating conditions remain insufficiently understood. Although electrochemical promotion effects, such as NEMCA and hydrogen spillover, are increasingly considered to be potentially important in facilitating methane formation, their quantitative roles under practical SOEC conditions have not yet been clearly established.

At the materials level, current research is moving beyond conventional electrolysis-oriented cathodes toward multifunctional cathode architectures that combine co-electrolysis activity with methanation capability. Oxygen electrodes and electrolytes should be selected and designed according to how effectively they support cathode-centered operation in the medium-temperature range, reduce polarization and ohmic losses, and maintain stable interfaces with methanation-active cathodes. The goal of materials design is not simply to maximize electrolysis current density, but to establish a stable and efficient operating window in which electrolysis and methanation can proceed in a coordinated manner.

At the reactor level, current research clearly shows that reactor engineering is an important means of mitigating the thermo-kinetic mismatch. Single-temperature-zone reactors are structurally simple, but their methane productivity is constrained by the limited overlap between electrolysis and methanation conditions. Two-temperature-zone reactors offer a more direct solution by spatially separating the high-temperature electrolysis region from the lower-temperature methanation region, while thermally intensified and flow-engineered designs further improve local compatibility through control of heat transfer, gas residence time, catalyst distribution, and pressure. These studies indicate that efficient methane production depends not only on reactor geometry, but also on reactor-operation coupling, including the coordinated optimization of temperature, pressure, flow mode, and catalyst placement.

At the system level, one of the principal advantages of in-situ methanation lies in its intra-system heat utilization, namely, the direct feedback of methanation heat to support the endothermic electrolysis process \[\]. In this review, the temperature mismatch issue associated with SOEC-based in-situ methane production has been systematically analyzed, and feasible strategies for temperature zoning have been discussed in detail. Beyond reactor-level thermal matching, however, efficient heat integration at the system level is equally critical to the engineering viability of the overall SOEC-to-methane process. A first key approach is heat-exchange design. By integrating heat exchangers between the methanation and electrolysis zones, the exothermic heat released during methanation can be transferred to preheat the electrolysis feed, thereby reducing the external energy input. A representative example is the design in which a copper tube was inserted at the SOEC outlet to introduce low-temperature CO <sub>2</sub>, allowing it to mix with the high-temperature cathode off-gas and thus realize direct thermal recovery \[\]. A second important strategy is the incorporation of thermal storage units at critical locations, such as thermal energy storage (TES) \[\] modules or liquid CO <sub>2</sub> energy storage tanks (LCES) \[\]. These components can buffer transient thermal loads, suppress temperature fluctuations, and improve operational stability under dynamic conditions. At a broader process scale, coupling the SOEC-methanation system with thermodynamic power cycles offers an effective route for valorizing surplus heat \[\]. For example, integration with an organic Rankine cycle (ORC) has been shown to enable substantial heat recovery in O-SOEC-based CO <sub>2</sub> -to-CH <sub>4</sub> systems, leading to a methane production efficiency of 86% and an overall process efficiency of 77% \[\]. In another case, combining an ORC with a double-effect Li/Br absorption refrigeration cycle (ARC) in a geothermal-power-driven CO <sub>2</sub> -to-CH <sub>4</sub> system reduced the energy demand for methane production by 35% and shortened the payback period by 19%. Notably, the use of isopropanol as the ORC working fluid further reduced the payback period to 7.419 years \[\].

Additionally, Long-term stability is still one of the core bottlenecks in the engineering application of SOEC in-situ methanation. Compared with conventional SOEC, the SOEC-methanation coupling system simultaneously withstands high-temperature electrolysis, strong reducing atmosphere, exothermic methanation reaction and complex atmosphere composition changes, and its degradation mechanism is more diverse and coupled. Firstly, the Ni-based fuel electrode/catalyst phase is prone to particle coarsening, migration and redistribution under high temperature, high water vapor partial pressure or strong local temperature gradient, resulting in a decrease in the length of the three-phase interface, a decrease in electrochemical activity, and a possible weakening of methanation catalytic activity. Secondly, due to the significant thermodynamic and kinetic differences between the electrolysis zone and the methanation zone, the local thermal expansion mismatch may induce electrode-electrolyte interface peeling, contact resistance increase and mechanical crack propagation, especially in the process of start-stop, load fluctuation and temperature zone switching. In addition, under the co-existence atmosphere of CO <sub>2</sub> /CO/H <sub>2</sub>, side reactions such as Boudouard reaction, CO disproportionation and methane cracking may lead to carbon deposition, blocking channels, covering active sites and accelerating the destruction of electrode structure. The above process not only reduces the electrolysis performance and methane generation efficiency, but also further enlarges the local temperature and concentration gradient, forming a positive feedback instability of ‘heat-mass transfer-structure degradation’.

Despite these promising advances, the commercialization of direct methane synthesis via SOEC co-electrolysis still faces substantial challenges. Future research should therefore focus on progress in the following areas:
- (1)
	In-Depth Development of Catalysts and Cell Materials: Future efforts should focus on designing cathode, anode, and electrolyte materials that operate efficiently within the medium-temperature range (∼550 °C) with high ionic-electronic conductivity, superior methanation activity, and strong resistance to carbon deposition, and enhancing the compatibility between electrolytes and catalytic cathodes under low-temperature operating conditions. Greater emphasis should be placed on understanding and exploiting the synergistic interactions between bimetallic or multimetallic alloy nanocatalysts and cathode substrates, including cermet and perovskite-based frameworks. Approaches such as high-entropy engineering \[\] and elemental doping offer effective means to regulate the intrinsic electronic structure of materials as well as their oxygen-vacancy concentration. In parallel, techniques such as infiltration and in situ exsolution should be employed to construct nanostructured active sites with extended triple-phase boundaries and strengthened metal-support interactions. Furthermore, the integration of artificial intelligence with high-throughput computational methods is expected to accelerate the discovery, screening, and performance prediction of emerging material systems, including high-entropy oxides and ternary mixed ionic-electronic conductors.
- (2)
	In-situ Resolution of Reaction Mechanisms and Interfacial Processes: The quantitative contributions of individual reaction pathways remain insufficiently clarified, particularly with respect to the NEMCA effect and its distinction from other polarization-induced phenomena, such as local H <sub>2</sub> enrichment, oxygen-vacancy formation, work-function modulation, and interfacial charge transfer. At the same time, there is an urgent need to develop and apply advanced in-situ and operando characterization techniques, including APXPS and operando Raman/SEM, to track in real time the evolution of active sites, the formation of reaction intermediates, and the pathways of ionic and electronic transport at the triple-phase boundary under realistic operating conditions. Such efforts will provide direct mechanistic insight and a stronger theoretical basis for material design and operating-parameter optimization.
- (3)
