Repository: seminaia/obsidian-my-vault

# Calendar Home

Obsidian vault whose homepage is a TaskNotes calendar/agenda. This page describes the setup and how to reproduce it exactly on another machine.

## Restore on another device

1. Clone the repository and open it in Obsidian 1.14.5.
2. Check that **TaskNotes 4.14.0** and **Homepage 4.6.0** are installed. Both plugin folders are tracked, so the code is already in `.obsidian/plugins/`.
3. Quit Obsidian completely.
4. Run `./Scripts/calendar-home.sh --repair`.
5. Reopen Obsidian.

The repair step enables the two plugins and the **Bases** / **Daily notes** core plugins, points Homepage at the agenda, and reapplies the TaskNotes patch. It does not overwrite your Bases or settings.

File: Sources/Fuel-assisted steam and carbon dioxide co-electrolysis in molten carbonate cells First attempts.md (part 2 of 2)
---
Among high-temperature electrolysis technologies, Solid Oxide Electrolysis Cells (SOECs), operating typically between 700 and 1000 °C, have been extensively investigated for both steam electrolysis and the co-electrolysis of H <sub>2</sub> O and CO <sub>2</sub>,. In co-electrolysis mode, SOECs enable the direct production of syngas, which can be subsequently converted into liquid fuels and chemicals through well-established processes such as Fischer–Tropsch synthesis.

In parallel, Molten Carbonate Electrolysis Cells (MCECs) have recently attracted growing attention as an alternative high-temperature electrolysis technology capable of simultaneously producing hydrogen and capturing CO <sub>2</sub> at temperatures between 550 and 700 °C,. Compared to SOECs, which have undergone more extensive development and industrial implementation, research on MCECs is still at an early stage. Recent studies have addressed, among others, the co-electrolysis of H <sub>2</sub> O and CO <sub>2</sub> for synthetic gas generation, advanced electrochemical diagnostics of the fuel electrode, numerical modeling aimed at performance optimization and carbon deposition mitigation, reversible operation,, and dynamic behavior at increasing system scale. In MCECs, water is reduced at the cathode according to:(1)The carbonate ions are conducted through the electrolyte to be oxidized at the anode, according to:(2)Available literature also indicates that CO <sub>2</sub> can be converted to CO at the cathode via the reverse water gas shift process, which is favored by the presence of CO <sub>2</sub> and H <sub>2</sub> at the nickel-based electrode and by operating temperatures around 650 °C,,.

Water electrolysis is thermodynamically favored at elevated temperatures (typically above 600 °C), where the chemical potential required to split water into hydrogen and oxygen is reduced. In addition, high operating temperatures enhance reaction kinetics, lowering electrode polarization losses and improving overall system efficiency. Nevertheless, electricity remains the dominant contributor to the cost of hydrogen production by electrolysis, accounting for approximately 50–70% of the total cost. This limitation is closely related to the intrinsic operating principle of high-temperature electrolysis cells, which behave as oxygen concentration cells. The reducing atmosphere at the cathode and the oxygen-rich environment typically present at the anode generate a large oxygen partial pressure gradient across the electrolyte, resulting in a high open-circuit voltage (OCV), on the order of ∼1 V at around 800 °C. The OCV, as an experimentally measurable quantity related to the equilibrium cell potential, represents the thermodynamic baseline of the system under given operating conditions. The actual electrical energy demand is determined by the operating voltage required to sustain a given current density, which includes the contribution of the equilibrium potential and additional overpotentials associated with electrode kinetics, mass transport, and ohmic losses. In water electrolysis, a significant fraction of the applied voltage is typically associated with the oxygen evolution reaction at the anode, which contributes significantly to the overall energy demand due to its high overpotential,. In this context, fuel-assisted operation aims to replace or complement this reaction with alternative anodic pathways, thereby reducing both the equilibrium potential and the associated overpotentials. This operating concept is commonly referred to as fuel-assisted (FA) electrolysis and, so far, it has been studied only in SOECs. When H <sub>2</sub> or CO are employed as assisting fuels, the amount of fuel consumed at the anode is stoichiometrically equivalent to the amount of H <sub>2</sub> and CO produced at the cathode during H <sub>2</sub> O/CO <sub>2</sub> electrolysis, making this approach unattractive from a practical and economic standpoint. Nevertheless, it may become viable in specific process scenarios where low-value or diluted hydrogen-containing streams are available, enabling their effective utilization within the system. In this context, H <sub>2</sub> - or CO- assisted operation is still valuable from an experimental perspective, as it allows the identification of a key operating parameter known as the turning point current density (). This occurs when the supplied fuel is just enough to react with all the oxygen that would have been produced in conventional electrolysis. At this point, the cell transitions from FA to standard electrolysis: any further increase in current density leads to oxygen evolution at the anode. The exact location of this turning point depends on factors such as gas-phase diffusion and the kinetics of fuel and oxygen reactions. Identifying is essential to characterize FA operation and to quantify the maximum benefit achievable with a given fuel flow rate.

In contrast, the use of hydrocarbons, such as methane, is more interesting as an assisting fuel due to their higher availability. Considering conventional SOEC operation, the anodic half-cell reaction is:(3)For FA electrolysis using CH <sub>4</sub> as an assisting fuel, the half-cell reaction at the anode (when fully oxidized) is:(4)While, considering partial oxidation:(5)

The introduction of fuel to the anode of SOECs was pioneered by Pham et al., who demonstrated that methane as a reducing gas could reduce the operating potential by nearly 50%. Subsequent experiments showed even larger reductions in operating potential, with decreases reported to reach up to one order of magnitude,. These studies also highlighted the capability of FASOECs to perform co-electrolysis of H <sub>2</sub> O and CO <sub>2</sub>, enabling the simultaneous production of hydrogen and carbon monoxide (syngas), which underscores the versatility of this approach,,.

While fuel-assisted SOECs have been widely studied, their implementation in MCECs presents additional challenges, mainly related to different electrolyte chemistry and electrode reaction pathways. To the best of the authors' knowledge, this is the first study addressing fuel-assisted operation in MCECs. In this context, the present work aims not only to assess the feasibility of this operating mode, but also to provide insight into the underlying electrochemical behavior and reaction mechanisms. In these systems, the molten carbonate electrolyte not only requires a minimum CO <sub>2</sub> concentration in the atmosphere to maintain its stability,, but the carbonate ions decompose at the anode to produce oxide ions, releasing CO <sub>2</sub> in the process:(6)

Unlike SOECs, CO <sub>2</sub> in MCECs is generated internally regardless of the anodic inlet gas composition, introducing an additional level of complexity in the implementation of fuel-assisted strategies. The objective of this work is to investigate whether MCECs can operate in FA mode, to identify the associated challenges, and to elucidate the reactions involved. To achieve this, the study was structured into two experimental campaigns: the first conducted at the KTH Royal Institute of Technology in Stockholm, focusing on button cells to assess the feasibility of FA operation, and the second carried out at ENEA research center in Rome, where a larger-scale setup was used for a more in-depth investigation.

## 2\. Experimental

### 2.1. MCEC set-up and material

The experimental study was performed using MCEC button cell and single cell set-ups. The same materials were used for the main components (i.e., electrodes, matrix, and electrolyte) in both set-ups, all of which were provided by KIST Fuel Cell Research Centre laboratories in Seoul, South Korea. The dimensions and material data for the button cell and the single cell are summarized in. The electrolyte and matrix are provided in the form of tape-casted sheets hand cut to fit the shape of the casings. The materials used are state-of-the-art and have been widely validated in previous studies for electrolysis applications in molten carbonate cells,, including kinetic parameters evaluation, and durability assessment,, confirming their suitability for the present investigation.

Table 1. Characteristics of cell components used in the button and single cell set-ups.

<table><thead><tr><th>Characteristics of unit cells components</th><th>Single cell</th><th>Button cell</th></tr></thead><tbody><tr><td>Cell frame, size</td><td>Square 13 cm × 13 cm</td><td>Circular 3 cm <sup>2</sup></td></tr><tr><td>Cell frame, material</td><td>Anodized SUS-316 L</td><td>Ceramic</td></tr><tr><td>Cathode current collector, size</td><td>11 cm × 11 cm</td><td>3 cm <sup>2</sup></td></tr><tr><td>Cathode current collector, material</td><td>Ni</td><td>Ni</td></tr><tr><td>Anode current collector, size</td><td>10 cm × 10 cm</td><td>3 cm <sup>2</sup></td></tr><tr><td>Anode current collector, material</td><td>SUS-316 L</td><td>SUS-316 L</td></tr><tr><td colspan="3">Cathode</td></tr><tr><td>Thickness (mm)</td><td colspan="2">0.69</td></tr><tr><td>Porosity</td><td colspan="2">55–60%</td></tr><tr><td>Material</td><td colspan="2">Ni + 5%w Al</td></tr><tr><td colspan="3"></td></tr><tr><td colspan="3">Anode</td></tr><tr><td>Thickness (mm)</td><td colspan="2">0.71</td></tr><tr><td>Porosity</td><td colspan="2">60–65%</td></tr><tr><td>Material</td><td colspan="2">NiO</td></tr><tr><td>Electrolyte</td><td colspan="2">Li₂CO₃/K₂CO₃ (mol% 62:38)</td></tr><tr><td colspan="3"></td></tr><tr><td colspan="3">Matrix</td></tr><tr><td>Material</td><td colspan="2">γ-LiAlO₂</td></tr><tr><td>Thickness (mm)</td><td>5 × 0.3</td><td>2 × 0.3</td></tr></tbody></table>

The button cell has a surface area of 3 cm <sup>2</sup>, and a detailed description of the set-up can be found in,. The cell housing and gas supply tubes are made of alumina, and the entire assembly is placed inside a cylindrical furnace, with the gas inlet lines and electrical wiring extending outside the heated zone. Button cells are particularly suitable for studying the influence of varying operating parameters on fuel cell performance because they allow quick assembly and ensure spatially uniform operating conditions. To further guarantee uniformity throughout the cell, the button cell is operated with an over-stoichiometric supply of reactants. Electrochemical measurements were conducted using a Zahner Zennium-Pro potentiostat.

The single cell tested has an active area of 100 cm <sup>2</sup> and is assembled in a square stainless-steel compartment, which is placed inside a furnace to ensure controlled operating temperature. A schematic representation of the casing-electrode-matrix-electrolyte assembly is shown in. The test bench adopted for the single cell experimental campaign is described in detail in. Water was supplied to the cathode through a Controlled Evaporation and Mixing (CEM) system, while the anodic vapor content was regulated using a humidifier. During operation, the outlet gas composition was measured in-line using a commercial Non-Dispersive InfraRed (NDIR) analyzer (ETG model MGA 100 Syn P). The analyzer is integrated with a Thermal Conductivity Detector (TCD) sensor for the H <sub>2</sub> analysis and with an electrochemical (ECD) sensor for the O <sub>2</sub> analysis. In addition, a Peltier-type gas treatment unit (model ETG PSS 100) was used for gas sample drying before they were sent to the NDIR analyzer.

![Fig. 1](https://ars.els-cdn.com/content/image/1-s2.0-S1385894726049302-gr1.jpg)

Download: Download high-res image (221KB)

### 2.2. Experimental campaign

Different experimental campaigns were designed for the two set-ups. First, the button cell was used to assess the feasibility of operating MCEC in fuel-assisted electrolysis mode. The cathode gas composition was kept constant for all tests, using a mixture of 25/25/25/25 mol% H <sub>2</sub> O/CO <sub>2</sub> /N <sub>2</sub> /H <sub>2</sub>. In contrast, the anode gas composition was varied throughout the experiments. All tests were conducted with a total flow rate of 200 Nml/min at both electrodes and at a constant operating temperature of 650 °C, which has been identified as the optimal operating temperature for molten carbonate cells. The gas compositions tested at the anode are summarized in. For each condition, the cell performance was subsequently assessed through galvanostatic polarization measurements.

Table 2. Anodic gas compositions tested for the button cell, expressed in mol% and corresponding turning point current density () for fuel-assisted electrolysis tests. 55/30/15 mol% N <sub>2</sub> /CO <sub>2</sub> /O <sub>2</sub> is the standard anode mixture.

<table><thead><tr><td>Empty Cell</td><td>Empty Cell</td><th>O <sub>2</sub></th><th>N <sub>2</sub></th><th>CO <sub>2</sub></th><th>H <sub>2</sub></th><th>CH <sub>4</sub></th><th>[mA/cm <sup>2</sup>]</th></tr></thead><tbody><tr><td rowspan="3">Conventional electrolysis</td><td rowspan="5">STD</td><td>15</td><td>55</td><td>30</td><td>–</td><td>–</td><td>–</td></tr><tr><td>–</td><td>100</td><td>–</td><td>–</td><td>–</td><td>–</td></tr><tr><td>–</td><td>95</td><td>5</td><td>–</td><td>–</td><td>–</td></tr><tr><td rowspan="2">Fuel-assisted electrolysis</td><td>–</td><td>90</td><td>–</td><td><strong>10</strong></td><td>–</td><td>957</td></tr><tr><td>–</td><td>90</td><td>5</td><td>–</td><td><strong>5</strong></td><td>479</td></tr></tbody></table>

The bold values are relative to the fuel composition, that is one of the main aspect of the research.

After testing the cell under standard conditions (55/30/15 mol% N <sub>2</sub> /CO <sub>2</sub> /O <sub>2</sub>), a stepwise approach was adopted to evaluate the impact of each component on electrochemical performance. The cell was first supplied with pure nitrogen (100 mol% N <sub>2</sub>). Then, to evaluate the feasibility of fuel-assisted electrolysis in MCECs, H <sub>2</sub> was employed as the anodic fuel by supplying a 90/10 mol% N <sub>2</sub> /H <sub>2</sub> mixture. This test aims to confirm the feasibility of the process, although it is not practical from a real-world perspective, since using pure hydrogen as a fuel in FA electrolysis would be of limited relevance.

Furthermore, as discussed in, a CO <sub>2</sub> atmosphere must be maintained at both electrodes to preserve electrolyte stability. Although CO <sub>2</sub> is formed at the anode through carbonate ion decomposition (see Eq. ), the amount produced is still limited because of the low utilization factors obtained in the button cell. In the preliminary N <sub>2</sub> /H <sub>2</sub> test, CO <sub>2</sub> was not supplied intentionally, as this condition was meant to serve only as a proof-of-concept for fuel-assisted electrolysis rather than as a chemically representative operating environment. Therefore, in the subsequent step, a N <sub>2</sub> /CO <sub>2</sub> mixture (95/5 mol%) was fed to the anode, followed by the addition of methane to obtain a 90/5/5 mol% N <sub>2</sub> /CO <sub>2</sub> /CH <sub>4</sub> mixture, in order to assess the potential of using CH <sub>4</sub>, which is less valuable than hydrogen, as a fuel. As reported in, the turning-point current densities calculated for both fuel-assisted electrolysis tests—using either methane or hydrogen—are significantly higher than the current densities typically achievable with button-type MCECs. These values were estimated based on Faraday's law, by calculating the electrochemically generated O <sup>2−</sup> ion flux required to stoichiometrically oxidize the entire fuel feed (H <sub>2</sub> or CH <sub>4</sub>) at the anode. Under such conditions, all O <sup>2−</sup> ions generated by the electrolysis reaction would, in principle, react completely with the fuel at the anode, preventing any excess oxygen from being produced.

The experimental campaign on the single cell was designed by taking as reference the tests previously carried out on the button cell, and was conducted at two operating temperatures, 650° and 700 °C. The cathode gas composition was kept constant for all tests, using a mixture of 25/25/25/25 mol% H <sub>2</sub> O/CO <sub>2</sub> /N <sub>2</sub> /H <sub>2</sub> and all tests were conducted with a total flow rate of 400 Nml/min at both electrodes. The anodic gas composition investigated are reported in. For each condition, galvanostatic polarization curves were recorded and the outlet gas composition was analyzed. Owing to the higher reaction rates achievable in the single cell compared to the button cell, no CO <sub>2</sub> was supplied to the anode, as enough is generated in situ during electrolysis through carbonate-ion decomposition (see Eq. ). From a theoretical standpoint, for instance, at 30 mA/cm <sup>2</sup> the CO <sub>2</sub> production rate estimated from Faraday's law is approximately 23 ccm, corresponding to a molar fraction of about 5%, which is sufficient to ensure electrolyte stability.

Table 3. Anodic gas compositions tested for the single cell, expressed in mol% and corresponding turning point current density () for fuel-assisted electrolysis tests. 55/30/15 mol% N <sub>2</sub> /CO <sub>2</sub> /O <sub>2</sub> is the standard anode mixture.

<table><thead><tr><td>Empty Cell</td><td>Empty Cell</td><th>O <sub>2</sub></th><th>N <sub>2</sub></th><th>CO <sub>2</sub></th><th>H <sub>2</sub></th><th>CH <sub>4</sub></th><th>H <sub>2</sub> O</th><th>[mA/cm <sup>2</sup>]</th></tr></thead><tbody><tr><td rowspan="2">Conventional electrolysis</td><td rowspan="5">STD</td><td>15</td><td>55</td><td>30</td><td>–</td><td>–</td><td>–</td><td>–</td></tr><tr><td>–</td><td>100</td><td>–</td><td>–</td><td>–</td><td>–</td><td>–</td></tr><tr><td rowspan="3">Fuel-assisted electrolysis</td><td>–</td><td>92.5/88.5</td><td>–</td><td><strong>7.5/12.5</strong></td><td>–</td><td>–</td><td>40–66</td></tr><tr><td>–</td><td>92.5</td><td>–</td><td>–</td><td><strong>7.5</strong></td><td>–</td><td>80</td></tr><tr><td>–</td><td>88.75/85</td><td>–</td><td>–</td><td><strong>7.5</strong></td><td>3.75/7.5</td><td>80–120</td></tr></tbody></table>

The bold values are relative to the fuel composition, that is one of the main aspect of the research.

For the FA electrolysis tests, the fuel flow rates at the anode were selected to yield turning-point current densities within the operational range of the single-cell setup. The experiments with H <sub>2</sub> were conducted to investigate the transition from fuel-assisted to conventional electrolysis and to provide a qualitative reference for trends that cannot be directly observed in button cell experiments due to the very low fuel conversion levels. Subsequently, the electrochemical performance with methane as the anodic fuel was evaluated, also examining the influence of water. Tests with CH <sub>4</sub> /H <sub>2</sub> O/N <sub>2</sub> mixtures were performed considering the possibility of methane undergoing steam reforming, leading to in situ hydrogen formation and, consequently, to an enhanced reaction between the fuel and the O <sup>2−</sup> ions at the anode.

## 3\. Results and discussion

summarizes the polarization curves obtained for the button cell under the different anodic compositions. Except for standard anodic conditions, in all cases the OCV is significantly lower than the usual value obtained for MCEC (0.95–1 V), due to the absence of CO <sub>2</sub> in the anodic feed. In the case of the mixture containing 10% H <sub>2</sub>, the OCV becomes even negative. This behavior indicates that the electrolysis process proceeds spontaneously, driven by the oxidation of hydrogen at the anode. Under this anodic composition the voltage remains consistently low up to 200dmA/cm <sup>2</sup> indicating that all O <sup>2−</sup> ions are oxidized by the available hydrogen, thereby preventing any gaseous oxygen production.

![Fig. 2](https://ars.els-cdn.com/content/image/1-s2.0-S1385894726049302-gr2.jpg)

Download: Download high-res image (207KB)

Aside from the OCV values, the curves at 100% N <sub>2</sub> and 95/5% N <sub>2</sub> /CO <sub>2</sub> exhibit similar trends. Under these conditions, the reaction taking place at the anode is the standard oxygen evolution from the oxidation of the carbonate ions. The voltage increases almost linearly from OCV to about 1 V, likely because of a pronounced concentration overpotential arising from the limited CO <sub>2</sub> and O <sub>2</sub> availability. As the current density increases and the potential approaches 1 V, the slope of the curves decreases significantly, indicating that CO <sub>2</sub> and O <sub>2</sub> are generated in sufficient amounts to stabilize mass transfer limitations and mitigate the concentration overpotential. Notably, at high current densities, the polarization curves under these two oxygen-deficient anodic compositions exhibit voltage behavior comparable to that obtained under standard conditions.

When methane is introduced at the anode, the OCV remains very low, around 0.1 V, and the resulting polarization curve exhibits two distinct regions characterized by different slopes, indicating a transition between two operating regimes associated with different dominant anodic reactions. At low current densities, up to approximately 60 mA/cm <sup>2</sup>, the electrochemical oxidation of methane appears to prevail, leading to reduced cell voltages. In the intermediate range between 60 and 100 mA/cm <sup>2</sup> a gradual transition between methane-assisted operation and conventional electrolysis is likely to occur. As the current density further increases beyond 100 mA/cm <sup>2</sup> oxygen evolution becomes dominant, and the cell behavior progressively resembles that of standard MCEC operation. This behavior suggests a decrease in methane conversion with increasing current density. From a purely thermodynamic and stoichiometric standpoint, the methane flow rate supplied to the anode (10 Nml/min) would theoretically allow fuel-assisted operation up to current densities of about 450 mA/cm <sup>2</sup>. However, this condition is not observed experimentally. This discrepancy indicates that, although methane electrochemical oxidation occurs at low current densities, its kinetics become increasingly unfavorable compared to oxygen evolution at higher current densities. In addition, at high current densities methane may not have sufficient time to effectively interact with the electrochemically generated oxygen, suggesting the onset of mass-transport and fluid-dynamic limitations. This effect is likely enhanced by the very low gas residence times of the present setup. Conversely, this behavior is not observed when H <sub>2</sub> is used as the anodic fuel, since hydrogen, being significantly more reactive than methane, can be fully oxidized over the investigated current density range.

Overall, the polarization behavior observed in the button cell highlights a complex interplay between fuel oxidation and conventional oxygen evolution under FA electrolysis operation. While electrochemical performance can provide indications of a transition between operating regimes, it does not allow a direct identification of the anodic reactions occurring under different current densities. For this reason, the analysis was extended to the single-cell configuration, which is closer to full-scale cells, where the outlet gas composition was systematically monitored. The results obtained for the single cell are presented and discussed in the following paragraphs.

a shows the polarization curves measured under conventional electrolysis conditions and during FA operation with H <sub>2</sub> supplied as anodic fuel. For the FA electrolysis tests (1 and 2) the transition between the two operating regimes is clearly visible and occurs at the turning point current density, equal to 40 and 66 mA/cm <sup>2</sup> for the two tests, respectively. At this current density, stoichiometric balance is established between the hydrogen produced at the cathode and the hydrogen consumed at the anode. The occurrence of this transition is further confirmed by the anodic gas analysis on a dry basis, reported in b. No hydrogen was detected at the anodic outlet over the entire investigated current density range. At low current densities, carbon dioxide is the only gaseous reaction product, as hydrogen reacts with oxide ions to form water. As the current density increases, the CO <sub>2</sub> concentration rises and oxygen production is observed once the turning-point current density is exceeded and the anodic fuel is completely consumed. The results obtained with hydrogen as anodic fuel primarily serve to validate the fuel-assisted electrolysis mechanism in MCECs and to confirm the consistency of the turning-point behavior. Building on these findings, the following analysis focuses on methane as anodic fuel, which represents the most relevant and challenging case from both an application-oriented perspective.

![Fig. 3](https://ars.els-cdn.com/content/image/1-s2.0-S1385894726049302-gr3.jpg)

Download: Download high-res image (416KB)

compares the polarization curves obtained under conventional electrolysis, with pure nitrogen supplied to the anode, and under fuel-assisted electrolysis with methane as the anodic fuel. Based solely on the cell voltage, no significant differences are observed among the investigated anodic compositions. At both temperatures tested, the polarization curves obtained with methane closely overlap those measured under conventional electrolysis, and no turning-point current density can be identified, suggesting that fuel-assisted operation cannot be inferred solely from the voltage response. In addition, comparing the results in a andFigure *4* b, operation at 700 °C results in lower cell voltages compared to 650 °C. This improvement is likely attributable to the reduction in open-circuit voltage and internal cell resistance associated with higher operating temperatures, rather than to the presence of methane itself. However, polarization curves alone do not allow a direct assessment of whether methane conversion occurs at the anode. If methane is involved in anodic reactions, its conversion rate is likely lower than that of oxygen evolution, which would therefore dominate the overall anodic behavior. For this reason, electrochemical data must be complemented by outlet gas analysis to evaluate the occurrence and extent of methane-related reactions. The results of the anodic gas composition analysis are presented and discussed below.

![Fig. 4](https://ars.els-cdn.com/content/image/1-s2.0-S1385894726049302-gr4.jpg)

Download: Download high-res image (311KB)

shows the anodic outlet composition measured during conventional electrolysis operation. The molar fractions of O <sub>2</sub> and CO <sub>2</sub> are reported as a function of current density at 650 °C (a). As expected, the concentration of both species increases monotonically with increasing current. Moreover, under standard MCEC operation, the stoichiometric ratio between the molar fractions of O₂ and CO₂ at the anode (see Eq. ) is equal to 0.5 under ideal conditons. If only conventional electrolysis takes place, the outlet flow rates under the tested conditions at the anode can be expressed as:(7)(8)where is the reaction rate of the electrolysis process.

![Fig. 5](https://ars.els-cdn.com/content/image/1-s2.0-S1385894726049302-gr5.jpg)

Download: Download high-res image (459KB)

Accordingly, the ratio between the molar fractions of O₂ and CO₂ is expected to remain constant. This is consistent with the experimental results, as the measured ratio black circles in a and b), remains nearly constant over the entire investigated current density range, with an average value of approximately 0.53, in good agreement with the theoretical value.

The effect of temperature on the anodic outlet composition is shown in b, where the gas composition measured at 650 and 700 °C is compared. At fixed current density, 30 and 100 mA/cm <sup>2</sup><sub>,</sub> no significant differences in O <sub>2</sub> and CO <sub>2</sub> molar fractions are observed between the two temperatures, indicating that the anodic reaction pathway remains unchanged.

The results obtained under FA electrolysis using CH <sub>4</sub> as the anodic fuel are plotted in and. a shows the anodic outlet composition on a dry basis measured at 650 °C using 7.5/92.5 mol% CH <sub>4</sub> /N <sub>2</sub> as inlet anodic mixture. As observed for conventional electrolysis operation (a), O <sub>2</sub> and CO <sub>2</sub> molar fractions increase with current, while CH <sub>4</sub> slightly decreases. However, compared to conventional electrolysis the ratio between oxygen and carbon dioxide molar fractions.

![Fig. 6](https://ars.els-cdn.com/content/image/1-s2.0-S1385894726049302-gr6.jpg)

Download: Download high-res image (395KB)

![Fig. 7](https://ars.els-cdn.com/content/image/1-s2.0-S1385894726049302-gr7.jpg)

Download: Download high-res image (373KB)

() is significantly lower and increases with current density. For instance, at 30 mA/cm <sup>2</sup> the ratio is approximately 0.37, compared to about 0.55, indicating that oxygen production is partially hindered by the presence of methane. This effect is more pronounced at low current densities, suggesting that methane oxidation proceeds more slowly than electrochemical oxygen evolution, which becomes increasingly dominant at higher current densities. Nevertheless, both reactions appear to occur simultaneously over the investigated range, although the extent of methane conversion is not sufficient to induce a measurable voltage reduction comparable to that observed when hydrogen is supplied as anodic fuel, as shown in a.

When the temperature is increased to 700 °C under otherwise identical conditions (b), a slight enhancement of methane oxidation can be inferred, as reflected by a further decrease in the ratio from 0.37 to 0.33. However, this effect remains limited and does not translate into a significant improvement in electrochemical performance (see b).

To further investigate the role of methane conversion, additional tests were carried out by varying the H <sub>2</sub> O/CH <sub>4</sub> ratio at the anode, aiming to enhance methane decomposition. reports the anodic outlet gas composition on a dry basis measured at 700 °C and at fixed current density, for different inlet water contents. At 30 mA/cm <sup>2</sup> (a), the ratio is lower than that obtained at 100gmA/cm <sup>2</sup> (b), confirming that oxygen evolution is favored at higher current densities. However, at a given current density, no significant variations in the outlet gas composition are observed as a function of the inlet water content, meaning that it does contribute to CH <sub>4</sub> electrochemical decomposition.

The results consistently indicate that, under all the investigated methane-fed conditions, oxygen evolution (Eq. ) and methane oxidation reactions (Eqs., ) occur simultaneously, with their relative contribution strongly dependent on the applied current density. In particular, the increase in the ratio with current density suggests that higher electrochemical driving forces, associated with an increased flux of carbonate ions to the anode, promote oxygen evolution over methane oxidation. This behavior points to kinetic limitations in methane activation, which hinder its effective conversion across the explored operating range. Such limitations can be attributed to the NiO-based anodic material, which exhibits limited catalytic activity toward methane decomposition, further favoring the predominance of oxygen evolution.

Further insights into the underlying reaction mechanisms could be obtained by increasing the residence time of the reactants in the anodic compartment, thereby promoting methane conversion, and by quantifying the H₂O content in the anodic outlet stream, which would allow a more accurate assessment of conversion pathways and reaction extents.(9)(10)(11)

## 4\. Conclusion

A key challenge for the broader development of high-temperature electrolysis technologies is the reduction of electrical energy consumption, which strongly impacts the overall efficiency and economic viability of hydrogen production. This study aims to explore fuel-assisted operation in MCECs, a strategy pursued to reduce the operating voltage and improve the overall energy efficiency of high-temperature electrolysis. The investigation focuses on evaluating the performance of MCECs when hydrogen or methane is supplied as the anodic fuel. The experimental campaign was structured in two stages: first, tests were performed on a small-scale button cell to assess the fundamental feasibility and electrochemical behavior; subsequently, a larger planar cell was employed to validate the findings and allow detailed gas analysis at the anode outlet.

Results from the button cell indicate that at low current densities, methane can actively participate in anodic reactions, contributing to a measurable decrease in cell voltage. As the current density exceeds 100 mA/cm <sup>2</sup>, however, oxygen evolution increasingly dominates, and the cell's behavior approaches that of conventional MCEC operation. This result suggests a lower reactivity of methane toward oxygen ions (O <sup>2−</sup>), particularly at higher current densities.

Tests with the planar cell confirmed that hydrogen can effectively enable fuel-assisted operation, validating the mechanism and reproducing the characteristic turning-point behavior. When methane was used, polarization curves alone were insufficient to directly quantify its conversion. Gas analysis at 700 °C revealed that oxygen evolution dominates at higher currents, while methane oxidation is limited and occurs predominantly at low current densities. Variations in inlet water content had negligible impact on the cell voltage and outlet anodic composition, indicating that under the tested conditions methane decomposition remains kinetically restricted.

Overall, these results demonstrate that fuel-assisted operation in MCECs is feasible with highly reactive fuels such as hydrogen, whereas methane utilization is strongly limited by its low reactivity under the investigated conditions. These findings provide a first mechanistic understanding of FA operation in MCECs and highlight that future improvements should focus on enhancing methane activation through the development of more active anodic materials and/or catalytic phases, as well as optimizing reactor design parameters such as reactant residence time to promote fuel conversion and enable effective operation with less reactive fuels.

## CRediT authorship contribution statement

**Silvia Lo Conte:** Writing – original draft, Methodology, Investigation, Conceptualization. **Juan Pedro Pérez Trujillo:** Writing – review & editing, Investigation. **Simone Mataloni:** Writing – review & editing, Investigation. **Massimiliano Della Pietra:** Writing – review & editing, Supervision, Investigation, Conceptualization. **Elio Jannelli:** Writing – review & editing, Supervision.

[^2]: Different experimental campaigns were designed for the two set-ups. First, the button cell was used to assess the feasibility of operating MCEC in fuel-assisted electrolysis mode. The cathode gas composition was kept constant for all tests, using a mixture of 25/25/25/25 mol% H <sub>2</sub> O/CO <sub>2</sub> /N <sub>2</sub> /H <sub>2</sub>. In contrast, the anode gas composition was varied throughout the experiments. All tests were conducted with a total flow rate of 200 Nml/min at both electrodes and at a constant operating temperature of 650 °C, which has been identified as the optimal operating temperature for molten carbonate cells. The gas compositions tested at the anode are summarized in. For each condition, the cell performance was subsequently assessed through galvanostatic polarization measurements.

Table 2. Anodic gas compositions tested for the button cell, expressed in mol% and corresponding turning point current density () for fuel-assisted electrolysis tests. 55/30/15 mol% N <sub>2</sub> /CO <sub>2</sub> /O <sub>2</sub> is the standard anode mixture.

<table><thead><tr><td>Empty Cell</td><td>Empty Cell</td><th>O <sub>2</sub></th><th>N <sub>2</sub></th><th>CO <sub>2</sub></th><th>H <sub>2</sub></th><th>CH <sub>4</sub></th><th>[mA/cm ]</th></tr></thead><tbody><tr><td rowspan="3">Conventional electrolysis</td><td rowspan="5">STD</td><td>15</td><td>55</td><td>30</td><td>–</td><td>–</td><td>–</td></tr><tr><td>–</td><td>100</td><td>–</td><td>–</td><td>–</td><td>–</td></tr><tr><td>–</td><td>95</td><td>5</td><td>–</td><td>–</td><td>–</td></tr><tr><td rowspan="2">Fuel-assisted electrolysis</td><td>–</td><td>90</td><td>–</td><td><strong>10</strong></td><td>–</td><td>957</td></tr><tr><td>–</td><td>90</td><td>5</td><td>–</td><td><strong>5</strong></td><td>479</td></tr></tbody></table>

The bold values are relative to the fuel composition, that is one of the main aspect of the research.
