Repository: seminaia/obsidian-my-vault

# Calendar Home

Obsidian vault whose homepage is a TaskNotes calendar/agenda. This page describes the setup and how to reproduce it exactly on another machine.

## Restore on another device

1. Clone the repository and open it in Obsidian 1.14.5.
2. Check that **TaskNotes 4.14.0** and **Homepage 4.6.0** are installed. Both plugin folders are tracked, so the code is already in `.obsidian/plugins/`.
3. Quit Obsidian completely.
4. Run `./Scripts/calendar-home.sh --repair`.
5. Reopen Obsidian.

The repair step enables the two plugins and the **Bases** / **Daily notes** core plugins, points Homepage at the agenda, and reapplies the TaskNotes patch. It does not overwrite your Bases or settings.

File: Sources/H2O co-electrolysis using single and stack solid oxide electrolysis cell (SOEC).md (part 2 of 2)
---
shows the GC analysis results of the product in CO <sub>2</sub> H <sub>2</sub> O co-electrolysis at the stack outlet under the different ration of CO <sub>2</sub> / H <sub>2</sub> O fed. H <sub>2</sub> concentration assuming 100 % H <sub>2</sub> O electrolysis and CO concentration assuming 100 % CO <sub>2</sub> electrolysis are also shown in with red and green dashed line. Furthermore, as in the single cell case, Faraday efficiency was calculated from GC results and compared with the single cell results presented in, as shown in. From, it is evident that the concentration of each gas in the stack outlet gas varied linearly with current density at all feed gas compositions, consistent with the results of the single cell as shown in. This indicates that in 3 cells stack, the ratio of CO to H₂ production remained relatively constant, regardless of current density or fuel utilization. Similarly to the single cell stack results, a higher proportion of CO₂ in the feed gas tended to result in higher CO concentration and lower H₂ concentration in the outlet gas. The Faraday efficiency estimates shown in also revealed, as with the single cell case, that higher CO₂ ratios in the feed gas increased the CO production rate. However, the 3 cells stack exhibited a 5–10 % higher CO production ratio compared to the single cell case. The higher CO ratio observed on 3 cells stack could be influenced by discrepancies in the intended feed gas composition due to differences in the apparatus and gas supply methods used for the single cell and 3 cells stack. To investigate this, the actual [fuel gas](https://www.sciencedirect.com/topics/materials-science/gas-fuels) supply ratio (\[CO₂\] <sub>OCV</sub> /\[CO₂\] <sub>OCV</sub> +\[H₂O\] <sub>OCV</sub>) was calculated using the measured concentrations of CO₂ and H <sub>2</sub> O at OCV from,, based on GC results. illustrates the relationship between the calculated fuel gas supply ratio and the ratio of produced gas (\[CO\] <sub>i</sub> /\[CO\] *<sub>i</sub>* +\[H₂\] <sub>i</sub>) at 0.4 A/cm². As shown in, the results for both 3 cells stack and the single cell are almost the same relationship, suggesting that the differences in the produced gas ratio observed in were assigned to the different feed gas composition. The almost the same relationship between 3 cells and single cell indicates that the production ratio of [syngas](https://www.sciencedirect.com/topics/engineering/syngas) with respect to fuel gas composition is almost the same. However, in, the CO production ratio in 3 cells case was slightly lower relative to the fuel gas supply ratio (deviating below the curve), compared to the single cell result. This may be attributed to flow distribution, temperature, or current non-uniformity in cell stack. Nevertheless, as shown in, the impact on production ratio is minimal, and the gas composition of the stack is similar with single cells.

![Fig. 9](https://ars.els-cdn.com/content/image/1-s2.0-S0013468625008965-gr9.jpg)

Download: Download high-res image (506KB)

![Fig. 10](https://ars.els-cdn.com/content/image/1-s2.0-S0013468625008965-gr10.jpg)

Download: Download high-res image (84KB)

![Fig. 11](https://ars.els-cdn.com/content/image/1-s2.0-S0013468625008965-gr11.jpg)

Download: Download high-res image (136KB)

illustrates a comparison between the measured CO concentration in the outlet gas of 3 cells stack and the equilibrium concentration, using the same methodology as applied in the single cell case as shown in. In a similar with the single cell results shown in, the difference between the measured concentrations and RWGS equilibrium concentrations in was small for 3 cells stack. This suggests that the stack outlet composition was close to the RWGS equilibrium composition. However, the deviation between the equilibrium value and the measured value was larger in the 3 cell stack shown in than in the single cell shown in, i.e., CO concentrations was lower than the equilibrium values. This implies that 3 cells stack may be difficult to achieve equilibrium composition compared to the single cell. This could possibly be the reason for the slightly lower CO production ratio observed for 3 cells stack as shown in. However, as evident from,, the deviations from equilibrium are small, and also the differences from the single cell case are small. This suggests main reaction step is not different between single cell and 3 cells stack.

![Fig. 12](https://ars.els-cdn.com/content/image/1-s2.0-S0013468625008965-gr12.jpg)

Download: Download high-res image (112KB)

I-V curves of individual cells in 3 cells stack are shown in. Similar to the single cell results, changes in the slope of the I-V curves were observed at low and high current density region. This suggests that [activation overpotential](https://www.sciencedirect.com/topics/engineering/activation-overpotential) dominates at low current densities, while resistive components may shift at higher current densities, which is similar with single cell as discussed. Comparing I-V curves for individual cells, the voltage of all three cells was nearly identical at low current densities, however, voltage differences between cells significantly appeared as current density increased. These differences are likely due to environmental variations around each cell, such as contact resistance (current distribution), temperature, or flow conditions caused by stacking. At low current densities, activation overpotential's influence enables uniform current distribution, reducing voltage discrepancies between cells. At higher current densities, environmental factors around each cell become more significant, leading to observable voltage variations. These cell specific differences may be explained by ununiform of cell and stacking such as gas sealing and also installing of cell to holder. Figure 13(b) compares I-V curves for different feed gas compositions in 3 cells stack. Similar with the single cell case, I-V characteristics showed minimal differences based on feed gas composition. As shown in, the production ratio of CO and H₂ varied depending on the feed gas composition. Nonetheless, as seen in Figure 13(b), there were almost no observable differences in the I-V curves. This suggests that, similar to the single-cell case, the primary reaction for CO production was RWGS.

![Fig. 13](https://ars.els-cdn.com/content/image/1-s2.0-S0013468625008965-gr13.jpg)

Download: Download high-res image (239KB)

presents the [Nyquist plot](https://www.sciencedirect.com/topics/engineering/nyquist-plot) at OCV for 3 cells stack. The plot attributes resistance contributions as follows: the left-hand intercept (high-frequency side) corresponds to [ohmic resistance](https://www.sciencedirect.com/topics/engineering/ohmic-resistance) (IR loss by electrolyte, electrodes, and interfaces); the first arc represents [charge transfer resistance](https://www.sciencedirect.com/topics/engineering/charge-transfer-resistance); and the second arc (low-frequency side) is attributed to gas diffusion resistance \[,, \]. Because reference electrode was not used, overpotential at [cathode and anode](https://www.sciencedirect.com/topics/engineering/anodes-and-cathode) cannot be separated in this experiment. Second semicircles observed at low-frequency region was mainly changed by pressure oscillations in the feed gas, possibly causing fluctuations in measurement points. For the first arc, representing charge transfer resistance, no significant differences were observed by changing feed gas composition. These results are consistent with the I-V characteristics shown in and also suggests that CO₂ electrolysis was hardly occurred for CO production, which could be explained by RWGS as the primary reaction. Regarding the second arc, representing gas diffusion resistance, the arc size decreased in pure H2O electrolysis. This could be explained by the differences in pressure loss in the stack, attributed to higher hydrogen concentrations compared to co-electrolysis conditions. Further investigations are required, including experiments varying hydrogen concentration or impedance measurements under DC polarized condition, to analysis of diffusion overpotential.

![Fig. 14](https://ars.els-cdn.com/content/image/1-s2.0-S0013468625008965-gr14.jpg)

Download: Download high-res image (202KB)

The results of our large single cell and 3 cell stack study suggested that the primary reaction for CO production is mainly assigned to RWGS reaction, based on the comparison of the measured stack outlet gas with the equilibrium concentration of the RWGS, and the slope of the I-V curve and V <sub>tn</sub>. Wolf et al. conducted co-electrolysis experiments using small cells with Ni-cermet electrodes at 800 °C, focusing on low H₂O concentration conditions. They found that when the equilibrium H <sub>2</sub> O concentration in the feed gas was lower than 30 %, the ASR in the I-V curve was larger than that of individual H <sub>2</sub> O electrolysis and was dependent on the H <sub>2</sub> O concentration. However, when the equilibrium H <sub>2</sub> O concentration was higher than 30 %, the ASR remains constant independent of the H <sub>2</sub> O concentration, indicating that RWGS becomes the main reaction for CO production \[\]. Similarly, Dittrich et al. conducted similar experiments using small cells with Ni-cermet electrodes at 900 °C and obtained results suggesting that CO₂ electrolysis becomes significant when the equilibrium H₂O concentration is smaller than 20 % \[\]. Our experiments were performed using a stack at 700 °C, which differs from their conditions. However, our experimental conditions also had a relatively high H <sub>2</sub> O concentration of 30 % or higher, which was considered to be the reason why CO was mainly formed by RWGS. So, it is considered that the co-electrolysis reaction mechanism in large cells is similar to that in small cells. It can be assumed that by further decreasing the H <sub>2</sub> O concentration, CO <sub>2</sub> electrolysis will be proceed for CO formation. The results of our 3 cells stack showed similar outlet gas composition and [electrochemical properties](https://www.sciencedirect.com/topics/materials-science/electrochemical-property) as similar manner with large single cell. This suggests that even when cells are stacked, the main reaction mechanisms and outlet gas composition is not significantly changed, suggesting that the primary reaction for the CO formation is also RWGS and CO <sub>2</sub> electrolysis was hardly occurred on Ni base cathode under CO <sub>2</sub> H <sub>2</sub> O co-electrolysis condition.

## 4\. Conclusions

Co-electrolysis experiments were conducted using large size single cells used for stack and also 3 cells stack. The effects of operating parameters and the number of cells on the composition of the products were examined, and the reaction mechanisms were discussed. In the large size single cell experiment, the effects of various operating parameters (composition of feed gas, flow rate of feed gas, temperature) on the product composition and I-V performance were evaluated. The ratio of produced CO and H <sub>2</sub> was varied depending on the composition of the feed gas and temperature, however the ratio was almost unaffected by the flow rate. Therefore, it was considered that controlling the feed gas composition and temperature would be effective for obtaining the required ratio of CO and H <sub>2</sub>. In the case of changing the temperature, there are issues such as damage to the cell and stack, a decrease in energy efficiency, and the time required for stabilizing the operation, so it was considered that controlling the feed gas composition would be the most effective for controlling products. Within the range of the test conditions used in this study, for example, at 750 °C, it was possible to control the CO production ratio between 0 and 50 % by controlling the composition of the feed gas. The results of both the single cell outlet gas [composition analysis](https://www.sciencedirect.com/topics/materials-science/chemical-composition-analysis) and the I-V performance suggested that the CO <sub>2</sub> electrolysis to CO production is not proceeded and mainly formed by RWGS under all experimental conditions. This suggests that it may be possible to predict and control the product composition based on the [thermodynamic equilibrium](https://www.sciencedirect.com/topics/engineering/thermodynamic-equilibrium) of RWGS. Furthermore, interesting results were obtained from the measurement of the thermal [neutral voltage](https://www.sciencedirect.com/topics/engineering/neutral-voltage) of the large size single cell, suggesting that the locations which means steam electrolysis as a primary reaction dominantly occurred at TPB and following reaction of RWGS occurred in gas phase to form CO. Even when the number of cells was increased to 3 cells stack, the same dependency in outlet gas composition and electrochemical characteristics were observed with the large size single cell. This suggests that even when the cells are stacked, the main reaction mechanisms is not changed, i.e., the primary reaction is steam electrolysis and CO was mainly formed by RWGS.

## CRediT authorship contribution statement

**Riko Inuzuka:** Conceptualization, Data curation, Formal analysis, Investigation, Visualization, Writing – original draft, Writing – review & editing. **Norikazu Osada:** Conceptualization, Funding acquisition, Investigation, Project administration, Resources, Supervision. **Naomi Tsuchiya:** Data curation, Investigation, Visualization. **Hiroaki Kawamori:** Data curation, Investigation, Visualization. **Nagayoshi Ichikawa:** Data curation, Methodology, Visualization. **Tatsumi Ishihara:** Conceptualization, Funding acquisition, Methodology, Writing – review & editing.

## Declaration of competing interest

The authors declare that they have no known competing financial interests or personal relationships that could have appeared to influence the work reported in this paper.

## Acknowledgements

This work is financially supported by the New Energy and Industrial Technology Development Organization (NEDO), Japan ().

## Data availability

The data that has been used is confidential.

## References

[View Abstract](https://www.sciencedirect.com/science/article/abs/pii/S0013468625008965)
