Repository: seminaia/obsidian-my-vault

# Calendar Home

Obsidian vault whose homepage is a TaskNotes calendar/agenda. This page describes the setup and how to reproduce it exactly on another machine.

## Restore on another device

1. Clone the repository and open it in Obsidian 1.14.5.
2. Check that **TaskNotes 4.14.0** and **Homepage 4.6.0** are installed. Both plugin folders are tracked, so the code is already in `.obsidian/plugins/`.
3. Quit Obsidian completely.
4. Run `./Scripts/calendar-home.sh --repair`.
5. Reopen Obsidian.

The repair step enables the two plugins and the **Bases** / **Daily notes** core plugins, points Homepage at the agenda, and reapplies the TaskNotes patch. It does not overwrite your Bases or settings.

File: Sources/A review on in-situ methanation based on CO2H2O Co-electrolysis in solid oxide electrolytic cells addressing the thermo-kinetic mismatch.md (part 3 of 3)
---
	System Integration and Long-Term Stability Enhancement: Future research should place greater emphasis on clarifying the fundamental causes of degradation, including nickel migration and agglomeration, electrode poisoning, and sealant failure. An integrated strategy that combines theoretical simulation with in-situ and operando characterization is essential for revealing both reaction and degradation mechanisms at the atomic scale. Density functional theory can be used to predict reaction pathways and associated energy barriers, while techniques such as in-situ X-ray diffraction, X-ray photoelectron spectroscopy, and environmental transmission electron microscopy provide real-time insight into the structural and chemical evolution of electrode materials. Beyond reporting short-term electrochemical performance and methane yield, future studies should also establish a systematic framework for long-term durability assessment relevant to engineering applications, including constant-current and dynamic-load testing, thermal cycling, start-stop cycling, carbon-deposition tolerance evaluation, and post-failure multiscale structural characterization. The combination of degradation mechanism analysis and reactor design optimization can provide more reliable design basis for life prediction, material screening and engineering amplification of SOEC in-situ methanation system.

Overall, SOEC in-situ methanation is evolving from proof-of-concept studies toward a more integrated scientific and engineering framework. At present, two bottlenecks appear to be particularly decisive for future progress. One is the absence of a quantitative mechanistic description of NEMCA-type electrochemical promotion under realistic methanation conditions, which limits the rational design of thermo-electrocatalytic cathodes. The other is the insufficient compatibility of existing electrolyte/electrode systems with the medium-to low-temperature regime required for selective methane formation, where ionic transport, interfacial stability, and long-term durability become increasingly critical. Future research should therefore prioritize, first, operando and modeling-based quantification of electric-field effects, surface oxygen coverage, and competitive methane-formation pathways; and second, the development of cathode-centered integrated materials systems that can sustain efficient co-electrolysis and methanation under medium-temperature conditions. Combined with reactor designs that enable precise thermal and flow-field regulation, these advances will be essential for translating SOEC-based direct methane synthesis into a practical power-to-methane technology.

## Author contributions

**Feiyang Liao**: Writing – original draft, Investigation, Conceptualization; **Junbo Xu**: Resources, Writing – review & editing; **Chao Yang**: Funding, Supervision, Review; **Wei Zhou**: Validation, Resources, Methodology.

## Funding

This work was funded by the National Natural Science Foundation of China (,, ) and the National Key Research and Development Program ().

## Declaration of competing interest

The authors declare that they have no known competing financial interests or personal relationships that could have appeared to influence the work reported in this paper.

## Acknowledgement

This work was supported by the National Natural Science Foundation of China (,, ) and the National Key Research and Development Program ().

## References

[^1]: Among the available conversion technologies, solid oxide electrolysis cells (SOECs) have drawn particular interest \[,,,,, \]. The reason is straightforward: they offer high energy-conversion efficiency, strong fuel flexibility, and the ability to turn both electrical and thermal energy into chemical energy in the form of H <sub>2</sub>, CO, syngas, and even hydrocarbons. Viewed through the Power-to-X framework, CO <sub>2</sub> /H <sub>2</sub> O co-electrolysis in SOECs is especially attractive because it provides a direct pathway for converting captured CO <sub>2</sub> and renewable electricity into carbon-containing fuels. In oxygen-ion-conducting SOECs (), CO <sub>2</sub> and H <sub>2</sub> O enter the fuel electrode, where they are electrochemically reduced to CO and H <sub>2</sub>; at the same time, O <sup>2−</sup> ions migrate through the dense electrolyte and release oxygen at the oxygen electrode. Under these high-temperature conditions, electrochemical reduction is accompanied by rapid heterogeneous reactions, resulting in a strongly coupled reaction environment involving charge transfer, surface catalysis, and mass transport.

![](https://ars.els-cdn.com/content/image/1-s2.0-S2772970226000143-gr1.jpg)

Download: Download high-res image (813KB)

Among the possible products, methane is of particular interest due to its high volumetric energy density, compatibility with existing natural gas infrastructure, and strategic value for long-duration and seasonal energy storage. Methane synthesis based on SOEC co-electrolysis can proceed through two distinct routes (). For two-step thermally decoupled route, the SOEC mainly serves as a source of H <sub>2</sub> or syngas, which is subsequently converted to methane in a separate methanation reactor. This route has the potential to reduce the high electricity demand of electrolysis by recovering waste heat from the exothermic methanation reaction. In contrast, the one-step thermally coupled route produces methane in situ within the SOEC reactor, thereby eliminating the need for a downstream methanation unit and creating the possibility of tighter thermal integration, higher overall efficiency, and more compact system design \[,, \]. This review focuses on the latter one, namely SOEC in-situ methanation.

![](https://ars.els-cdn.com/content/image/1-s2.0-S2772970226000143-gr2.jpg)

Download: Download high-res image (428KB)

[^2]: The development of SOEC in-situ methanation has progressed steadily from early proof-of-concept studies to the substantial methane yields achieved today \[,,,, \]. And the SOEC in-situ methanation is not simply the sequential combination of electrolysis and methanation, but the outcome of a strongly coupled network involving H <sub>2</sub> O electrolysis, possible direct CO <sub>2</sub> electroreduction, reverse water-gas shift (RWGS), thermal catalytic hydrogenation of CO and CO <sub>2</sub>, and side reactions such as carbon deposition \[,,,,, \] ().

![](https://ars.els-cdn.com/content/image/1-s2.0-S2772970226000143-gr3.jpg)

Download: Download high-res image (301KB)

A central challenge arising from in-situ methanation based on CO <sub>2</sub> /H <sub>2</sub> O co-electrolysis in SOEC is the thermo-kinetic mismatch between the two main functionalities of the process. In SOECs, the total energy input required for electrolysis (ΔH) remains nearly unchanged with increasing temperature, while the electrical energy demand (ΔG) decreases and the thermal energy requirement increases accordingly. This behavior is observed for both H <sub>2</sub> O and CO <sub>2</sub> electrolysis (a), and is more pronounced in CO <sub>2</sub> /H <sub>2</sub> O co-electrolysis (b), where the reduction in electrical energy is approximately compensated by the increase in thermal energy. Given that thermal energy is generally less costly than electrical energy, high-temperature operation is thermodynamically favorable for CO <sub>2</sub> /H <sub>2</sub> O co-electrolysis. Moreover, elevated temperature lowers ohmic resistance and promotes electrode reaction kinetics. Therefore, high-temperature SOEC operation is generally considered advantageous for CO <sub>2</sub> /H <sub>2</sub> O co-electrolysis in terms of both energy efficiency and operating cost. The curves shown in c illustrate the relationship between ΔG and ΔH for the water gas shift reaction (WGS). Notably, at 816 °C, the ΔG value for the WGS reaction reaches zero, indicating the WGS reaction's preference at lower temperatures (ΔG<0), while the opposite holds true for the reverse process (RWGS). In contrast, according to the thermodynamic diagram of CO methanation (), the CH <sub>4</sub> yield reaches nearly 100% at pressures of 1 atm or higher and temperatures below 250 °C, and the optimal temperature range for the reaction, considering both thermodynamic and kinetic aspects, falls between 250 °C and 350 °C. CO <sub>2</sub> methanation can achieve nearly 100% CH <sub>4</sub> selectivity when the pressure is maintained at 1 atm or above and the temperature is below 400 °C. Compared with CO methanation under similar temperature and pressure conditions, however, CO <sub>2</sub> methanation is generally more difficult, mainly because CO <sub>2</sub> is a highly stable molecule and its activation requires more demanding catalytic conditions. As shown in, the favorable temperature window for CO <sub>2</sub> methanation is typically located between 250 °C and 400 °C. This temperature preference raises an important question for SOEC-based in-situ methanation: how can a process that benefits from high-temperature electrolysis also maintain conditions suitable for methane formation? At temperatures above 700 °C, the enhanced electrolysis kinetics and intensified RWGS activity tend to drive the system toward syngas production rather than CH <sub>4</sub> formation \[,\]. When the temperature decreases below 400 °C, the equilibrium shifts toward methane \[\], but the SOEC may suffer from increased ohmic resistance and polarization losses. A more realistic strategy is therefore to operate, whenever possible, in an intermediate temperature range of approximately 500–650 °C \[,, \]. When medium-temperature operation is not feasible, spatial separation of electrolysis and methanation zones becomes essential.

![](https://ars.els-cdn.com/content/image/1-s2.0-S2772970226000143-gr4.jpg)

Download: Download high-res image (521KB)

![](https://ars.els-cdn.com/content/image/1-s2.0-S2772970226000143-gr5.jpg)

Download: Download high-res image (564KB)

![](https://ars.els-cdn.com/content/image/1-s2.0-S2772970226000143-gr6.jpg)

Download: Download high-res image (476KB)

[^3]: To address this limitation, two main reactor-operation modes have been explored \[\] (). In the single-temperature-zone mode, the cathode itself acts as the methanation-active interface or is directly coupled with a catalyst layer \[\]. In the two-temperature-zone mode, electrolysis and methanation are spatially separated, and methane is formed in a cooler catalyst bed located near or downstream of the electrode \[,\]. In addition to temperature, methane yield is strongly influenced by pressure, applied potential, feed composition, and flow configuration, indicating that SOEC in-situ methanation is governed by the coupled effects of materials, operating conditions, and reactor architecture \[,,,,, \].

![](https://ars.els-cdn.com/content/image/1-s2.0-S2772970226000143-gr7.jpg)

Download: Download high-res image (522KB)

[^4]: | Cathode material | Method | Reaction pathway | Key intermediates/features |
| --- | --- | --- | --- |
| Ni-YSZ fuel electrode \[\] | Experimental studies and mechanistic inference | - (1) - (2) - (3) | Adsorbed CO <sub>2</sub> and CO∗ species |
| LSF-based cathode \[\] | Raman spectroscopy and DFT | - (1) - (2) - (3) - (4) - (5) | Carbonate (CO <sub>3</sub> <sup>2−</sup>) intermediate, adsorbed CO |
| SDC \[\] | APXPS | - (1) - (2) - (3) - (4) | Ce <sup>4+</sup> /Ce <sup>3+</sup> redox couple, carbonate-type adsorbate |

[^5]: <table><thead><tr><th>Factor</th><th>Condition/Parameter</th><th>Effect on the CO formation pathway</th><th>Key implication</th></tr></thead><tbody><tr><td rowspan="2">Temperature []</td><td>600-700 °C</td><td>RWGS-dominated CO formation</td><td rowspan="2">Steam electrolysis prevails at a lower temperature<br>Higher temperature enhances CO <sub>2</sub> activation and electrochemical kinetics</td></tr><tr><td>>750 °C</td><td>Greater contribution from direct CO <sub>2</sub> electrolysis</td></tr><tr><td rowspan="2">Cathode configuration []</td><td>Cathode-supported SOEC</td><td>Intermediate behavior between H <sub>2</sub> O and CO <sub>2</sub> electrolysis</td><td rowspan="2">Cathode thickness affects the balance between electrochemical reactions and chemical reactions as a result of a mismatch between heterogeneous chemical reaction rates and electrochemical reaction rates</td></tr><tr><td>Electrolyte-supported SOEC</td><td>Similar to H <sub>2</sub> O electrolysis</td></tr><tr><td rowspan="3">Electrode material</td><td>Sr <sub>2</sub> Fe <sub>1.5</sub> Mo <sub>0.5</sub> O <sub>6−δ</sub> /SDC []</td><td>Pathway-sensitive</td><td>Catalytic/transport properties govern reaction routes</td></tr><tr><td>Ni/Pd–GDC; Ni-Ru-GDC []</td><td>Enhanced CO <sub>2</sub> conversion via RWGS</td><td>Polarization leads to an enrichment of electrons on the cathode surface, leading to high CO <sub>2</sub> conversion and methane selectivity</td></tr><tr><td>LSCN-impregnated GDC-LSM oxygen electrode []</td><td>RWGS-dominated CO formation</td><td>During co-electrolysis, CO <sub>2</sub> conversion mainly occurs through RWGS, while H <sub>2</sub> is produced via H <sub>2</sub> O electrolysis</td></tr><tr><td rowspan="2">Gas composition (H <sub>2</sub> O/CO <sub>2</sub> /CO/H <sub>2</sub> ratio)</td><td>Increasing oxidant/reductant ratio []</td><td>More direct CO <sub>2</sub> electrolysis</td><td>Higher oxidant ratios enlarge the electrochemical reaction region and align polarization behavior with CO <sub>2</sub> electrolysis</td></tr><tr><td>H <sub>2</sub> O concentration [,]</td><td><5%: Similar to CO <sub>2</sub> electrolysis<br>5–30%: Mixed contribution<br>>30%: RWGS and H <sub>2</sub> O electrolysis dominate</td><td>The threshold concentrations of gas components</td></tr><tr><td rowspan="2">Voltage/Current density []</td><td>High current density</td><td>Kinetically promotes CO formation</td><td rowspan="2">--</td></tr><tr><td>Low voltage</td><td>Equilibrium-controlled behavior</td></tr></tbody></table>

[^6]: Besides operating parameters, the influence of the NEMCA effect on in-situ methanation via SOEC is also significant \[\]. Under typical operating conditions, SOEC supply reaction ions (O <sup>2−</sup> or H <sup>+</sup>) via the Faraday process, where the reaction rate is generally proportional to the applied current or the ion transport rate. When a potential difference is applied, O <sup>2−</sup> migrates from the solid electrolyte to the catalyst surface, resulting in the formation of an electrochemical double layer. This double electric layer modifies the electron density and chemical state of the catalyst surface, thereby affecting the adsorption and activation of reactants and influencing catalytic activity. Fujiwara et al. \[\] conducted H <sub>2</sub> O/CO <sub>2</sub> co-electrolysis in a button cell at 600 °C using a Ni-GDC cathode separately doped with Pd and Ru. The results showed that both the CO <sub>2</sub> conversion and methane selectivity increased with increasing applied potential, which can be explained by the NEMCA effect: polarization leads to an enrichment of electrons on the cathode surface, which may enhance its catalytic activity for CO <sub>2</sub> conversion via RWGS reaction (R2) (a). Another study demonstrated that its effect on the methanation reaction is also pronounced, and every rate-determining step (RDS) in the methanation sequence based on the SOEC was found to accelerate under the field \[\], The study also indicated that the kinetic influence exerted by co-adsorbed oxygen atoms surpasses that of the electric field itself, implying that CO <sub>2</sub> methanation proceeds faster when the cell operates in SOEC mode, where oxygen coverage is lowered by electrochemical removal, as illustrated in b and c.
- •
	Integrated reaction pathway for in-situ methanation
	Based on the above discussion, a typical reaction network for in-situ methane synthesis via CO <sub>2</sub> /H <sub>2</sub> O co-electrolysis in SOECs can be summarized as comprising four key steps:
- (1)
	Due to a lower reaction barrier of H <sub>2</sub> O compared to CO <sub>2</sub>, H <sub>2</sub> O electrolysis tends to prevail initially during co-electrolysis.
- (2)
	As more electrical energy is supplied, CO <sub>2</sub> electrolysis necessitates a higher reaction barrier for initiation, leading to simultaneous H <sub>2</sub> O electrolysis alongside CO <sub>2</sub> through CO <sub>2</sub> /H <sub>2</sub> O co-electrolysis \[,,\]. While a portion being reduced to CO at the electrode surface, another portion of the CO <sub>2</sub> that has dissociated and adsorbed onto the electrode surface undergoes hydrogenation to form CH <sub>4</sub> (methanation) or CO (RWGS).
- (3)
	Hydrogenation of CO generated in situ (through co-electrolysis and RWGS) to form CH <sub>4</sub>.
- (4)
	Electro-reduction of water vapor produced during in-situ methanation prevents dissociation of methane through water vapor reforming \[\].

![](https://ars.els-cdn.com/content/image/1-s2.0-S2772970226000143-gr10.jpg)

Download: Download high-res image (557KB)

[^7]: (2)

As more electrical energy is supplied, CO <sub>2</sub> electrolysis necessitates a higher reaction barrier for initiation, leading to simultaneous H <sub>2</sub> O electrolysis alongside CO <sub>2</sub> through CO <sub>2</sub> /H <sub>2</sub> O co-electrolysis \[,,\]. While a portion being reduced to CO at the electrode surface, another portion of the CO <sub>2</sub> that has dissociated and adsorbed onto the electrode surface undergoes hydrogenation to form CH <sub>4</sub> (methanation) or CO (RWGS).

[^undefined]: (3)

Hydrogenation of CO generated in situ (through co-electrolysis and RWGS) to form CH <sub>4</sub>.

[^undefined]: ↩

[^8]: The first involves the introduction of catalytic functional layers on top of conventional SOEC cathodes. In this architecture, the underlying electrode performs electrochemical reduction of CO <sub>2</sub> and H <sub>2</sub> O, generating CO and H <sub>2</sub> intermediates, while the overlying catalyst layer promotes rapid methanation. Functional layers containing catalysts such as CuSn-CGO, Ni-modified LSFCO (La <sub>0.6</sub> Sr <sub>0.4</sub> Fe <sub>0.8</sub> Co <sub>0.2</sub> O <sub>3</sub>), or Ni-Fe/CGO \[,, \] are typically deposited by impregnation, spraying, or screen-printing techniques. Representative studies demonstrate that the introduction of such catalytic coatings can significantly enhance methane selectivity, in some cases increasing CH <sub>4</sub> selectivity from negligible levels to above 90% in the temperature range of 525–600 °C \[\] (). In addition to promoting methanation, the catalytic layer may also protect the Ni-YSZ cermet from reoxidation during operation.

![](https://ars.els-cdn.com/content/image/1-s2.0-S2772970226000143-gr12.jpg)

Download: Download high-res image (1MB)

However, the introduction of catalytic coatings can also increase the cell's series resistance and introduce mechanical instability at the cathode-electrolyte interface. Post-operation analyses frequently reveal microstructural fractures in this region, indicating that further optimization of catalyst distribution, porosity, and interfacial compatibility is required (). In addition, long-term catalyst durability remains insufficiently explored \[\].

![](https://ars.els-cdn.com/content/image/1-s2.0-S2772970226000143-gr13.jpg)

Download: Download high-res image (360KB)

[^9]: | Reference | Catalyst | Electrolyte/Method | Temperature (°C) | Electric field/Polarization | Rate enhancement ratio ρ | NEMCA factor \|Λ\| | Key kinetic effect |
| --- | --- | --- | --- | --- | --- | --- | --- |
| Kokkinou et al., 2023 \[\] | Rh film | YSZ | 380–430 | ±0.8 mA or ±1.5 V | ρ(CH <sub>4</sub>) = 1.7–11; ρ(CO) = 0.84–0.94 | \|Λ(CH <sub>4</sub>)\| ≈ 0.23–0.62; \|Λ(CO)\| ≈ 0.13–0.29 | Polarization enhances CH <sub>4</sub> formation and slightly suppresses CO; stronger CH <sub>4</sub> promotion under cathodic current; inverted-volcano dependence of CH <sub>4</sub> rate on potential |
| Kotsiras et al., 2018 \[\] | Ru film/Ru-Co catalyst | BZY | 250–450 | ±1.5 V | ρ(CH <sub>4</sub>) ≈ 1.3; increases with catalyst loading | up to ∼60 | Anodic polarization promotes CH <sub>4</sub> formation and suppresses CO; cathodic polarization shows opposite behavior; CH <sub>4</sub> selectivity is tunable |
| Ruiz et al., 2024 \[\] | Cu thin film | BZCY | 325–550 | −2 to+2 V | 1.1–1.4 | 5.5–5.9 | Moderate electrochemical promotion observed; optimal CH <sub>4</sub> selectivity (94.2%) at −0.5 V and 450 °C |
| Theleritis et al., 2012 \[\] | Ru catalyst | YSZ | 200–300 | −1.3 to +1.3 V | ∼2–4 | 10–10 <sup>3</sup> | Oxygen ion supply from the electrolyte enhances CH <sub>4</sub> formation and suppresses CO formation |
| Wakamatsu et al., 2024 \[\] | Ni (111), Ni (211), Ni (100) | DFT + microkinetic simulation | \-- | 0–±0.5 V Å <sup>−1</sup> | NR | NR | Electric field modifies adsorption energies and reaction barriers of rate-determining steps; CH <sub>4</sub> formation rate increases with field strength |

[^10]: <table><thead><tr><th>Design strategies</th><th>Representative system</th><th>T (°C)</th><th>Current density (mA cm <sup>−2</sup>)</th><th>CO <sub>2</sub> conversion (%)</th><th>CH <sub>4</sub> selectivity/yield (%)</th><th>Catalytic strategy</th></tr></thead><tbody><tr><td rowspan="5">I. Electrolysis-dominated electrodes</td><td>Ni-YSZ []</td><td>800</td><td>470</td><td>66–75</td><td>41/11.8</td><td>Conventional Ni catalyst enabling electrolysis-driven methanation</td></tr><tr><td>Ni-YSZ (high Ni loading) []</td><td>250–350</td><td>–</td><td>86</td><td>>99/∼86</td><td>Highly dispersed Ni catalyst enabling low-temperature methanation</td></tr><tr><td>Ni-GDC []</td><td>400</td><td>82</td><td>80</td><td>CH <sub>4</sub> /H <sub>2</sub> ≈ 40%/48%</td><td>NEMCA-induced promotion of CO <sub>x</sub> methanation</td></tr><tr><td>Ni-YSZ (doped Ni-SDC) []</td><td>700-800</td><td>2150-2960</td><td>enhanced</td><td>Limited CH <sub>4</sub> (Primarily SOEC electrolysis)</td><td>Composition-engineered Ni cermet favoring RWGS-driven syngas production</td></tr><tr><td>Ni-Fe alloy []</td><td>∼800</td><td>–</td><td>enhanced</td><td>limited CH <sub>4</sub></td><td>In-situ Ni-Fe alloy promoting RWGS and syngas formation</td></tr><tr><td rowspan="4">II. Catalytically tunable oxide electrodes</td><td>LST-CGO + Fe catalyst layer []</td><td>650</td><td>85</td><td>11.5</td><td>–/2.8</td><td>External Fe catalyst enabling thermocatalytic methanation</td></tr><tr><td>NiFe@SFM-SDC []</td><td>800</td><td>2660</td><td>–</td><td>limited CH <sub>4</sub></td><td>Exsolved Ni-Fe nanoparticles with oxygen-vacancy enrichment</td></tr><tr><td>LSTM-Fe <sub>0.1</sub> []</td><td>850</td><td>780</td><td>–</td><td>mainly CO</td><td>B-site Fe exsolution forming a stable metal-oxide interface</td></tr><tr><td>La <sub>0.5</sub> Ba <sub>0.5</sub> Mn <sub>0.7</sub> Co <sub>0.3</sub> O <sub>3-δ</sub> []</td><td>800–850</td><td>1010</td><td>–</td><td>mainly CO/H <sub>2</sub></td><td>Co-exsolution with redox-active perovskite surface</td></tr><tr><td rowspan="9">III. Thermo-electrocatalytic coupling architectures</td><td>Ni-Fe/CGO-coated Ni-YSZ []</td><td>525</td><td>150</td><td>72</td><td><strong>94/67</strong></td><td>Functional methanation coating layer</td></tr><tr><td>Cu-Sn/CGO-coated Ni-YSZ []</td><td>525</td><td>150</td><td>30</td><td><strong>75/22</strong></td><td>Bimetallic catalytic layer for CO <sub>2</sub> hydrogenation</td></tr><tr><td>Ni-LSCFO-coated Ni-YSZ []</td><td>525</td><td>150</td><td>4.1</td><td>7.6/1.1</td><td>Perovskite catalytic coating modifies surface kinetics</td></tr><tr><td>Ru/Ni-GDC []</td><td>600</td><td>200</td><td>30</td><td>∼45</td><td>Hydrogen spillover-enhanced methanation</td></tr><tr><td>Pd/Ni-GDC []</td><td>600</td><td>200</td><td>18</td><td>∼45</td><td>Electrochemical promotion of methanation (NEMCA)</td></tr><tr><td>YSZ-SSC/GDC-coated Ni-YSZ []</td><td>450</td><td>14</td><td>44–70</td><td><strong>74</strong> – <strong>99.6</strong></td><td>Catalyst layer + downstream fixed-bed methanation</td></tr><tr><td>Cu/BZCY/Ni-BZCY []</td><td>325–550</td><td>10–300</td><td>10–50</td><td><strong>50</strong> – <strong>80</strong></td><td>Electrochemically assisted methanation (strong NEMCA)</td></tr><tr><td>Fe-Ag/Fe-GDC-Ag []</td><td>500–700</td><td>0.56–75</td><td>40–90</td><td>yield up to 2.42</td><td>Fe-mediated CO hydrogenation with GDC-assisted CO <sub>2</sub> reduction</td></tr><tr><td>Co/Ni-YSZ []</td><td>500-700</td><td>120-150/--</td><td>57%</td><td>CH <sub>4</sub> concentration reached 2.1% at OCV</td><td>Bimodal Co distribution with high-surface-area active sites.</td></tr></tbody></table>

Methane selectivity and CO <sub>2</sub> conversion are reported when available in the literature; otherwise, representative electrolysis performance metrics are shown.

[^11]: Moreover, oxygen electrodes with tailored microstructures \[\], increased porosity, and improved surface oxygen exchange rates further enable efficient oxygen evolution at intermediate temperatures. This reduces the overall cell voltage needed for co-electrolysis and increases the fraction of thermal energy utilized, which is especially impactful in two-temperature-zone reactor designs. For example, the use of Ruddlesden-Popper (RP) oxides \[,,, \] and SFM-based double perovskites \[,\], has been shown to enhance durability and lower polarization resistance while preserving compatibility with cathode-side methanation conditions (). Furthermore, composite electrodes \[,\] and nanostructured electrodes prepared by impregnation, exsolution, or heterostructure construction \[\], integrating complementary properties of multiple phases (e.g., electronic/ionic conductivity), exhibit superior electrical conductivity and electrochemical activity to synergistically support low-temperature cathode functionality.

![](https://ars.els-cdn.com/content/image/1-s2.0-S2772970226000143-gr15.jpg)

Download: Download high-res image (992KB)

[^12]: To combine the respective advantages of planar and tubular architectures, flat-tubular SOECs have also been proposed \[\] (c). These systems offer a potential compromise between compactness and mechanical robustness. However, research on flat-tubular SOEC reactors remains relatively limited. Further experimental and modeling studies are still needed to optimize operating conditions, understand thermal matching among materials, and establish the theoretical basis required for structural design and practical engineering implementation of flat-tubular SOECs \[\]. Several common reactor configurations for direct methanation by SOEC are shown in.

Table 5. Comparison of reactor Configurations for SOEC in-situ methanation.

| Reactor Configuration | Thermal Management Complexity | Mechanical Stress | CH <sub>4</sub> Yield (%) | Scale-up Potential |
| --- | --- | --- | --- | --- |
| Planar (single-zone) | Low | Moderate | <1 | High |
| Tubular (dual-zone) | High | High | 10–21 | Moderate (fabrication limits) |
| Flat-tubular | Moderate | Moderate | Limited data (<5) | Promising, but unproven |
| Microtubular (dual-zone) | High | High | Up to 21 | Experimental scale only |

[^13]: (1)

In-Depth Development of Catalysts and Cell Materials: Future efforts should focus on designing cathode, anode, and electrolyte materials that operate efficiently within the medium-temperature range (∼550 °C) with high ionic-electronic conductivity, superior methanation activity, and strong resistance to carbon deposition, and enhancing the compatibility between electrolytes and catalytic cathodes under low-temperature operating conditions. Greater emphasis should be placed on understanding and exploiting the synergistic interactions between bimetallic or multimetallic alloy nanocatalysts and cathode substrates, including cermet and perovskite-based frameworks. Approaches such as high-entropy engineering \[\] and elemental doping offer effective means to regulate the intrinsic electronic structure of materials as well as their oxygen-vacancy concentration. In parallel, techniques such as infiltration and in situ exsolution should be employed to construct nanostructured active sites with extended triple-phase boundaries and strengthened metal-support interactions. Furthermore, the integration of artificial intelligence with high-throughput computational methods is expected to accelerate the discovery, screening, and performance prediction of emerging material systems, including high-entropy oxides and ternary mixed ionic-electronic conductors.

[^undefined]: (2)

In-situ Resolution of Reaction Mechanisms and Interfacial Processes: The quantitative contributions of individual reaction pathways remain insufficiently clarified, particularly with respect to the NEMCA effect and its distinction from other polarization-induced phenomena, such as local H <sub>2</sub> enrichment, oxygen-vacancy formation, work-function modulation, and interfacial charge transfer. At the same time, there is an urgent need to develop and apply advanced in-situ and operando characterization techniques, including APXPS and operando Raman/SEM, to track in real time the evolution of active sites, the formation of reaction intermediates, and the pathways of ionic and electronic transport at the triple-phase boundary under realistic operating conditions. Such efforts will provide direct mechanistic insight and a stronger theoretical basis for material design and operating-parameter optimization.

[^undefined]: (3)

System Integration and Long-Term Stability Enhancement: Future research should place greater emphasis on clarifying the fundamental causes of degradation, including nickel migration and agglomeration, electrode poisoning, and sealant failure. An integrated strategy that combines theoretical simulation with in-situ and operando characterization is essential for revealing both reaction and degradation mechanisms at the atomic scale. Density functional theory can be used to predict reaction pathways and associated energy barriers, while techniques such as in-situ X-ray diffraction, X-ray photoelectron spectroscopy, and environmental transmission electron microscopy provide real-time insight into the structural and chemical evolution of electrode materials. Beyond reporting short-term electrochemical performance and methane yield, future studies should also establish a systematic framework for long-term durability assessment relevant to engineering applications, including constant-current and dynamic-load testing, thermal cycling, start-stop cycling, carbon-deposition tolerance evaluation, and post-failure multiscale structural characterization. The combination of degradation mechanism analysis and reactor design optimization can provide more reliable design basis for life prediction, material screening and engineering amplification of SOEC in-situ methanation system.

[^undefined]: ↩
